Repository: RushiGong/ESPEI-datasets

File: MPDS-datasets/2-binary/Cr-Fe/ZPF/CR-FE-ZPF-BCC_A2-FCC_A1-Roe1952gamma.json
{
 "components": ["FE", "CR"],
 "phases": ["BCC_A2", "FCC_A1"],
 "conditions": {
   "P": 101325,
   "T":
   [
    1116.15,  1150.15,
    1115.15,  1143.15,
    1098.15,  1123.15,
    1075.15,  1108.15,
    1069.15,  1091.15,
    1071.15,  1097.15,
    1080.15,  1111.15,
    1086.15,  1113.15,
    1086.15,  1117.15,
    1089.15,  1133.15,
    1090.15,  1135.15,
    1090.15,  1431.15,
    1108.15,  1255.15
  ]
 },
 "broadcast_conditions": false,
 "output": "ZPF",
 "values":
 [
  [["BCC_A2", ["CR"],  [0.025517]], ["FCC_A1", ["CR"], [null]]],
  [["FCC_A1", ["CR"],  [0.025517]], ["BCC_A2", ["CR"], [null]]],

  [["BCC_A2", ["CR"],  [0.029583]], ["FCC_A1", ["CR"], [null]]],
  [["FCC_A1", ["CR"],  [0.029583]], ["BCC_A2", ["CR"], [null]]],

  [["BCC_A2", ["CR"],  [0.033325]], ["FCC_A1", ["CR"], [null]]],
  [["FCC_A1", ["CR"],  [0.033325]], ["BCC_A2", ["CR"], [null]]],

  [["BCC_A2", ["CR"],  [0.041660]], ["FCC_A1", ["CR"], [null]]],
  [["FCC_A1", ["CR"],  [0.041660]], ["BCC_A2", ["CR"], [null]]],

  [["BCC_A2", ["CR"],  [0.054996]], ["FCC_A1", ["CR"], [null]]],
  [["FCC_A1", ["CR"],  [0.054996]], ["BCC_A2", ["CR"], [null]]],

  [["BCC_A2", ["CR"],  [0.062027]], ["FCC_A1", ["CR"], [null]]],
  [["FCC_A1", ["CR"],  [0.062027]], ["BCC_A2", ["CR"], [null]]],

  [["BCC_A2", ["CR"],  [0.071711]], ["FCC_A1", ["CR"], [null]]],
  [["FCC_A1", ["CR"],  [0.071711]], ["BCC_A2", ["CR"], [null]]],

  [["BCC_A2", ["CR"],  [0.084355]], ["FCC_A1", ["CR"], [null]]],
  [["FCC_A1", ["CR"],  [0.084355]], ["BCC_A2", ["CR"], [null]]],

  [["BCC_A2", ["CR"],  [0.086477]], ["FCC_A1", ["CR"], [null]]],
  [["FCC_A1", ["CR"],  [0.086477]], ["BCC_A2", ["CR"], [null]]],

  [["BCC_A2", ["CR"],  [0.106190]], ["FCC_A1", ["CR"], [null]]],
  [["FCC_A1", ["CR"],  [0.106190]], ["BCC_A2", ["CR"], [null]]],

  [["BCC_A2", ["CR"],  [0.107036]], ["FCC_A1", ["CR"], [null]]],
  [["FCC_A1", ["CR"],  [0.107036]], ["BCC_A2", ["CR"], [null]]],

  [["BCC_A2", ["CR"],  [0.109258]], ["FCC_A1", ["CR"], [null]]],
  [["BCC_A2", ["CR"],  [0.109258]], ["FCC_A1", ["CR"], [null]]],

  [["BCC_A2", ["CR"],  [0.128065]], ["FCC_A1", ["CR"], [null]]],
  [["BCC_A2", ["CR"],  [0.128065]], ["FCC_A1", ["CR"], [null]]]

],
 "reference": "Roe1952gamma",
 "comment": "From Table 2. Dilatometry measurements. Converted from weight percent.",
 "author": "Bocklund, Brandon"
}

File: MPDS-datasets/2-binary/Cr-Fe/ZPF/CR-FE-ZPF-BCC_A2-FCC_A1-adcock1931alloys.json
{
  "components": ["FE", "CR"],
  "phases": ["BCC_A2", "FCC_A1"],
  "conditions": {
    "P": 101325,
    "T": [ 1672.15, 1672.15, 1654.15, 1654.15, 1636.15, 1636.15, 1589.15, 1582.15, 1553.15, 1530.15, 1486.15, 1420.15, 1479.15, 1316.15, 1447.15,  1221.15, 1440.15,  1161.15, 1139.15, 1157.15, 1122.15, 1132.15, 1117.15,  1126.15, 1108.15, 1133.15, 1103.15, 1143.15, 1107.15, 1145.15, 1128.15, 1147.15, 1149.15, 1163.15, 1173.15, 1188.15]
  },
  "broadcast_conditions": false,
  "output": "ZPF",
  "values": [
    [["BCC_A2", ["CR"],  [0.002]], ["FCC_A1", ["CR"], [null]]],
    [["FCC_A1", ["CR"],  [0.002]], ["BCC_A2", ["CR"], [null]]],

    [["BCC_A2", ["CR"],  [0.022]], ["FCC_A1", ["CR"], [null]]],
    [["FCC_A1", ["CR"],  [0.022]], ["BCC_A2", ["CR"], [null]]],

    [["BCC_A2", ["CR"],  [0.035]], ["FCC_A1", ["CR"], [null]]],
    [["FCC_A1", ["CR"],  [0.035]], ["BCC_A2", ["CR"], [null]]],

    [["BCC_A2", ["CR"],  [0.066]], ["FCC_A1", ["CR"], [null]]],
    [["FCC_A1", ["CR"],  [0.067]], ["BCC_A2", ["CR"], [null]]],

    [["BCC_A2", ["CR"],  [0.086]], ["FCC_A1", ["CR"], [null]]],
    [["FCC_A1", ["CR"],  [0.085]], ["BCC_A2", ["CR"], [null]]],

    [["BCC_A2", ["CR"],  [0.106]], ["FCC_A1", ["CR"], [null]]],
    [["FCC_A1", ["CR"],  [0.106]], ["BCC_A2", ["CR"], [null]]],

    [["BCC_A2", ["CR"],  [0.106]], ["FCC_A1", ["CR"], [null]]],
    [["FCC_A1", ["CR"],  [0.119]], ["BCC_A2", ["CR"], [null]]],

    [["BCC_A2", ["CR"],  [0.119]], ["FCC_A1", ["CR"], [null]]],
    [["FCC_A1", ["CR"],  [0.118]], ["BCC_A2", ["CR"], [null]]],

    [["BCC_A2", ["CR"],  [0.103]], ["FCC_A1", ["CR"], [null]]],
    [["FCC_A1", ["CR"],  [0.120]], ["BCC_A2", ["CR"], [null]]],

    [["BCC_A2", ["CR"],  [0.103]], ["FCC_A1", ["CR"], [null]]],
    [["FCC_A1", ["CR"],  [0.119]], ["BCC_A2", ["CR"], [null]]],

    [["BCC_A2", ["CR"],  [0.104]], ["FCC_A1", ["CR"], [null]]],
    [["FCC_A1", ["CR"],  [0.084]], ["BCC_A2", ["CR"], [null]]],

    [["BCC_A2", ["CR"],  [0.104]], ["FCC_A1", ["CR"], [null]]],
    [["FCC_A1", ["CR"],  [0.084]], ["BCC_A2", ["CR"], [null]]],

    [["BCC_A2", ["CR"],  [0.085]], ["FCC_A1", ["CR"], [null]]],
    [["FCC_A1", ["CR"],  [0.065]], ["FCC_A1", ["CR"], [null]]],

    [["BCC_A2", ["CR"],  [0.085]], ["FCC_A1", ["CR"], [null]]],
    [["FCC_A1", ["CR"],  [0.044]], ["FCC_A1", ["CR"], [null]]],

    [["BCC_A2", ["CR"],  [0.065]], ["FCC_A1", ["CR"], [null]]],
    [["FCC_A1", ["CR"],  [0.039]], ["BCC_A2", ["CR"], [null]]],

    [["BCC_A2", ["CR"],  [0.044]], ["FCC_A1", ["CR"], [null]]],
    [["FCC_A1", ["CR"],  [0.033]], ["FCC_A1", ["CR"], [null]]],

    [["BCC_A2", ["CR"],  [0.020]], ["FCC_A1", ["CR"], [null]]],
    [["FCC_A1", ["CR"],  [0.021]], ["FCC_A1", ["CR"], [null]]],

    [["BCC_A2", ["CR"],  [0.0001]], ["FCC_A1", ["CR"], [null]]],
    [["FCC_A1", ["CR"],  [0.0001]], ["FCC_A1", ["CR"], [null]]]

  ],
  "reference": "adcock1931alloys",
  "comment": "Digitized from Figure 2",
  "author": "Egorov, Aleksei"
}

File: MPDS-datasets/2-binary/Cr-Fe/ZPF/CR-FE-ZPF-BCC_A2-LIQUID-Belton1970mass-0.json
{
  "components": ["CR", "FE"],
  "phases": ["BCC_A2", "LIQUID"],
  "broadcast_conditions": false,
  "output": "ZPF",
  "conditions": {
    "P": 101325,
    "T": [
      1844.1554402579086,
      1854.5917386333288,
      1875.9432280269343,
      1917.9452054505668,
      1973.1781150279514
    ]
  },
  "values": [
    [["LIQUID", ["CR"], [0.4888769920668763]], ["BCC_A2", ["CR"], [null]]],
    [["LIQUID", ["CR"], [0.5254394144576845]], ["BCC_A2", ["CR"], [null]]],
    [["LIQUID", ["CR"], [0.5990521721202011]], ["BCC_A2", ["CR"], [null]]],
    [["LIQUID", ["CR"], [0.6785380419757367]], ["BCC_A2", ["CR"], [null]]],
    [["LIQUID", ["CR"], [0.817981551855826]], ["BCC_A2", ["CR"], [null]]]
  ],
  "reference": "Belton1970mass",
  "comment": "Data digizied from Figure 2.",
  "author": "Bocklund, Brandon"
}

File: MPDS-datasets/2-binary/Cr-Fe/ZPF/CR-FE-ZPF-BCC_A2-LIQUID-Belton1970mass-1.json
{
  "components": ["CR", "FE"],
  "phases": ["BCC_A2", "LIQUID"],
  "broadcast_conditions": false,
  "output": "ZPF",
  "conditions": {
    "P": 101325,
    "T": [
      1852.5627707828633,
      1920.2806271056986,
      2010.798833929216
    ]
  },
  "values": [
    [["BCC_A2", ["CR"], [0.6779710555787244]], ["LIQUID", ["CR"], [null]]],
    [["BCC_A2", ["CR"], [0.8213284116414962]], ["LIQUID", ["CR"], [null]]],
    [["BCC_A2", ["CR"], [0.9115946375270022]], ["LIQUID", ["CR"], [null]]]
  ],
  "reference": "Belton1970mass",
  "comment": "Data digizied from Figure 2.",
  "author": "Bocklund, Brandon"
}

File: MPDS-datasets/2-binary/Cr-Fe/ZPF/CR-FE-ZPF-BCC_A2-SIGMA_D8B-cook1943-0.json
{
  "components": ["CR",
    "FE"],"phases": ["BCC_A2", "SIGMA"],"broadcast_conditions": false,
  "output": "ZPF",
  "conditions": {
    "P": 101325,
    "T": [990.6978112160837,
      1019.9580669044192,
      1019.7140576445802,
      990.9147083359403,
      1082.6913877244574,
      1082.4411218169305,
      872.0,
      872.0
    ]},
  "values": [
    [["SIGMA", ["CR"],[0.4412326986311844]],["BCC_A2", ["CR"],[null]]],
    [["SIGMA", ["CR"],[0.4422560081197383]],["BCC_A2", ["CR"],[null]]],
    [["SIGMA", ["CR"],[0.49864091708551517]],["BCC_A2", ["CR"],[null]]],
    [["SIGMA", ["CR"],[0.5022238906616058]],["BCC_A2", ["CR"],[null]]],
    [["SIGMA", ["CR"],[0.46740077999541185]],["BCC_A2", ["CR"],[null]]],
    [["SIGMA", ["CR"],[0.47394940457569507]],["BCC_A2", ["CR"],[null]]],
    [["SIGMA", ["CR"],[0.439714418792189]],["BCC_A2", ["CR"],[null]]],
    [["SIGMA", ["CR"],[0.4993736400481067]],["BCC_A2", ["CR"],[null]]]
  ],
  "reference": "cook1943",
  "comment": "Digitized from Figure 1.",
  "author": "Bocklund, Brandon"
}

File: MPDS-datasets/2-binary/Cr-Fe/ZPF/CR-FE-ZPF-BCC_A2-SIGMA_D8B-cook1943-1.json
{
  "components": ["CR", "FE"],
  "phases": ["BCC_A2", "SIGMA"],
  "broadcast_conditions": false,
  "output": "ZPF",
  "conditions": {
    "P": 101325,
    "T": [
      1081.784173809673,
      1076.9206730067363,
      1075.462874095393,
      1035.1721485328162,
      1076.0259723873282,
      1068.428316544662,
      1036.2545485828693,
      1085.0855982397966,
      1080.8289922626125,
      874.6995630774363,
      872.6473826357169
    ]
  },
  "values": [
    [["BCC_A2", ["CR"], [0.44113954409893846]], ["SIGMA", ["CR"], [null]]],
    [["BCC_A2", ["CR"], [0.4350678151091091]], ["SIGMA", ["CR"], [null]]],
    [["BCC_A2", ["CR"], [0.4232135532892588]], ["SIGMA", ["CR"], [null]]],
    [["BCC_A2", ["CR"], [0.3608208721766878]], ["SIGMA", ["CR"], [null]]],
    [["BCC_A2", ["CR"], [0.5084791479836216]], ["SIGMA", ["CR"], [null]]],
    [["BCC_A2", ["CR"], [0.5239511425333863]], ["SIGMA", ["CR"], [null]]],
    [["BCC_A2", ["CR"], [0.5824980708669628]], ["SIGMA", ["CR"], [null]]],
    [["BCC_A2", ["CR"], [0.471418938177369]], ["SIGMA", ["CR"], [null]]],
    [["BCC_A2", ["CR"], [0.4994667945803527]], ["SIGMA", ["CR"], [null]]],
    [["BCC_A2", ["CR"], [0.27652019159245594]], ["SIGMA", ["CR"], [null]]],
    [["BCC_A2", ["CR"], [0.7302189131507784]], ["SIGMA", ["CR"], [null]]]
  ],
  "reference": "cook1943",
  "comment": "Digitized from Figure 1.",
  "author": "Bocklund, Brandon"
}

File: MPDS-datasets/2-binary/Cr-Fe/ZPF/H+BCC_A2+BCC_A2-Dubiel-1987.json
{
    "components": [
        "CR",
        "FE"
    ],
    "phases": [
        "BCC_A2",
        "BCC_A2"
    ],
    "broadcast_conditions": "false",
    "output": "ZPF",
    "conditions": {
        "P": 101325,
        "T": [
            772.3258096172717,
            722.2767419038273,
            688.4200196270851,
            772.3258096172715,
            770.8537782139349
        ]
    },
    "values":[
             [["BCC_A2",["CR"],[0.14283570892723185]],["BCC_A2",["CR"],[null]]],
             [["BCC_A2",["CR"],[0.13263315828957245]],["BCC_A2",["CR"],[null]]],
             [["BCC_A2",["CR"],[0.1044261065266317]],["BCC_A2",["CR"],[null]]],
             [["BCC_A2",["CR"],[0.8792198049512383]],["BCC_A2",["CR"],[null]]],
             [["BCC_A2",["CR"],[0.48912228057014256]],["BCC_A2",["CR"],[null]]]
        ],
    "reference": "Dubiel-1987",
    "weights": 50
}

File: MPDS-datasets/2-binary/Cr-Fe/ZPF/H+BCC_A2+SIGMA-Pomey-1956.json
{
    "components": [
        "CR",
        "FE"
    ],
    "phases": [
        "BCC_A2",
        "SIGMA"
    ],
    "broadcast_conditions": "false",
    "output": "ZPF",
    "conditions": {
        "P": 101325,
        "T": [
            923.1267156000981,
            973.4629125452332,
            1072.3195162248862,
            1078.0940604687776,
            1078.0553223663533,
            1087.7412481447714,
            1083.0189334420281,
            1021.7245207521103,
            1007.2948109611715,
            972.8998098877059,
            923.0655747396455,
            1092.6217823260906,
            1092.56997594815,
            1092.5247037079675,
            1092.6528194804425
        ]
    },
    "values":[
             [["BCC_A2",["CR"],[0.3152984389633746]],["SIGMA",["CR"],[null]]],
             [["BCC_A2",["CR"],[0.31506507690057844]],["SIGMA",["CR"],[null]]],
             [["BCC_A2",["CR"],[0.42848020622983374]],["SIGMA",["CR"],[null]]],
             [["BCC_A2",["CR"],[0.4649624753803025]],["SIGMA",["CR"],[null]]],
             [["BCC_A2",["CR"],[0.479392418533304]],["SIGMA",["CR"],[null]]],
             [["BCC_A2",["CR"],[0.4963850660725788]],["SIGMA",["CR"],[null]]],
             [["BCC_A2",["CR"],[0.505447292844497]],["SIGMA",["CR"],[null]]],
             [["BCC_A2",["CR"],[0.587616019838887]],["SIGMA",["CR"],[null]]],
             [["BCC_A2",["CR"],[0.5876829169635552]],["SIGMA",["CR"],[null]]],
             [["BCC_A2",["CR"],[0.5873208168294498]],["SIGMA",["CR"],[null]]],
             [["BCC_A2",["CR"],[0.5880734094819675]],["SIGMA",["CR"],[null]]],
             [["BCC_A2",["CR"],[0.4283860835311726]],["SIGMA",["CR"],[null]]],
             [["BCC_A2",["CR"],[0.4476839593141023]],["SIGMA",["CR"],[null]]],
             [["BCC_A2",["CR"],[0.4645478687820679]],["SIGMA",["CR"],[null]]],
             [["BCC_A2",["CR"],[0.47932474353509313]],["SIGMA",["CR"],[null]]]
        ],
    "reference": "Pomey-1956"
}
