Repository: RushiGong/ESPEI-datasets

File: MPDS-datasets/2-binary/Cr-Fe/CRFE_CR0.5FE0.5_136_TP30_(CR,FE).json
{
    "components": [
        "CR",
        "FE"
    ],
    "phases": [
        "CR0.5FE0.5_136_TP30",
        "(CR,FE)"
    ],
    "conditions": {
        "P": 101325,
        "T": [
            1102.549,
            1098.746,
            1087.95,
            1071.08,
            1049.058,
            1022.804,
            993.236,
            961.275,
            927.842,
            893.857,
            860.238,
            827.908,
            797.784,
            770.789,
            747.841,
            729.86,
            717.768,
            712.483,
            719.1659999999999,
            732.326,
            751.075,
            774.5219999999999,
            801.781,
            831.96,
            864.173,
            897.529,
            931.14,
            964.118,
            995.573,
            1024.616,
            1050.359,
            1071.912,
            1088.388,
            1098.896
        ]
    },
    "output": "ZPF",
    "broadcast_conditions": false,
    "values":
			[[["CR0.5FE0.5_136_TP30",["FE"],[0.529546]],["(CR,FE)",["FE"],[0.5249092397550638]]],
			[["CR0.5FE0.5_136_TP30",["FE"],[0.537064]],["(CR,FE)",["FE"],[0.5684468341708543]]],
			[["CR0.5FE0.5_136_TP30",["FE"],[0.5431779999999999]],["(CR,FE)",["FE"],[0.6068440222222222]]],
			[["CR0.5FE0.5_136_TP30",["FE"],[0.547951]],["(CR,FE)",["FE"],[0.644234789532294]]],
			[["CR0.5FE0.5_136_TP30",["FE"],[0.551447]],["(CR,FE)",["FE"],[0.6793310740624016]]],
			[["CR0.5FE0.5_136_TP30",["FE"],[0.5537299999999999]],["(CR,FE)",["FE"],[0.713293248960739]]],
			[["CR0.5FE0.5_136_TP30",["FE"],[0.554864]],["(CR,FE)",["FE"],[0.7455757516666668]]],
			[["CR0.5FE0.5_136_TP30",["FE"],[0.554912]],["(CR,FE)",["FE"],[0.7754100549167116]]],
			[["CR0.5FE0.5_136_TP30",["FE"],[0.553938]],["(CR,FE)",["FE"],[0.802892733199905]]],
			[["CR0.5FE0.5_136_TP30",["FE"],[0.552007]],["(CR,FE)",["FE"],[0.8279531005490399]]],
			[["CR0.5FE0.5_136_TP30",["FE"],[0.549181]],["(CR,FE)",["FE"],[0.8503814524542769]]],
			[["CR0.5FE0.5_136_TP30",["FE"],[0.545525]],["(CR,FE)",["FE"],[0.8700284073619632]]],
			[["CR0.5FE0.5_136_TP30",["FE"],[0.541102]],["(CR,FE)",["FE"],[0.886816417308331]]],
			[["CR0.5FE0.5_136_TP30",["FE"],[0.535976]],["(CR,FE)",["FE"],[0.9007450653261815]]],
			[["CR0.5FE0.5_136_TP30",["FE"],[0.530212]],["(CR,FE)",["FE"],[0.9118425698660514]]],
			[["CR0.5FE0.5_136_TP30",["FE"],[0.523872]],["(CR,FE)",["FE"],[0.919770340127083]]],
			[["CR0.5FE0.5_136_TP30",["FE"],[0.5170210000000001]],["(CR,FE)",["FE"],[0.11536492630403077]]],
			[["CR0.5FE0.5_136_TP30",["FE"],[0.509722]],["(CR,FE)",["FE"],[0.11189500000000001]]],
			[["CR0.5FE0.5_136_TP30",["FE"],[0.508111]],["(CR,FE)",["FE"],[0.11628279895739597]]],
			[["CR0.5FE0.5_136_TP30",["FE"],[0.506489]],["(CR,FE)",["FE"],[0.12492314525087662]]],
			[["CR0.5FE0.5_136_TP30",["FE"],[0.504927]],["(CR,FE)",["FE"],[0.13734535432683437]]],
			[["CR0.5FE0.5_136_TP30",["FE"],[0.503497]],["(CR,FE)",["FE"],[0.15315358447629004]]],
			[["CR0.5FE0.5_136_TP30",["FE"],[0.502271]],["(CR,FE)",["FE"],[0.17205690341031396]]],
			[["CR0.5FE0.5_136_TP30",["FE"],[0.501321]],["(CR,FE)",["FE"],[0.19362027714693475]]],
			[["CR0.5FE0.5_136_TP30",["FE"],[0.500717]],["(CR,FE)",["FE"],[0.21754245806084735]]],
			[["CR0.5FE0.5_136_TP30",["FE"],[0.500532]],["(CR,FE)",["FE"],[0.24352503313194307]]],
			[["CR0.5FE0.5_136_TP30",["FE"],[0.500838]],["(CR,FE)",["FE"],[0.27127036288771134]]],
			[["CR0.5FE0.5_136_TP30",["FE"],[0.501706]],["(CR,FE)",["FE"],[0.3006043542824731]]],
			[["CR0.5FE0.5_136_TP30",["FE"],[0.503208]],["(CR,FE)",["FE"],[0.33141334974199366]]],
			[["CR0.5FE0.5_136_TP30",["FE"],[0.505415]],["(CR,FE)",["FE"],[0.3632248901506583]]],
			[["CR0.5FE0.5_136_TP30",["FE"],[0.5084000000000001]],["(CR,FE)",["FE"],[0.39567266897471415]]],
			[["CR0.5FE0.5_136_TP30",["FE"],[0.512234]],["(CR,FE)",["FE"],[0.4284953075203102]]],
			[["CR0.5FE0.5_136_TP30",["FE"],[0.516988]],["(CR,FE)",["FE"],[0.46266311446389063]]],
			[["CR0.5FE0.5_136_TP30",["FE"],[0.522735]],["(CR,FE)",["FE"],[0.49642659193913863]]]],
	"reference": "C900765"
}

File: MPDS-datasets/2-binary/Cr-Fe/CRFE_FE,NI_225_CF4_(CR,FE).json
{
    "components": [
        "CR",
        "FE"
    ],
    "phases": [
        "FE,NI_225_CF4",
        "(CR,FE)"
    ],
    "conditions": {
        "P": 101325,
        "T": [

            1178.179,
            1171.746,
            1165.5810000000001,
            1159.704,
            1154.136,
            1148.896,
            1144.0059999999999,
            1139.4850000000001,
            1135.353,
            1131.632,
            1128.341,
            1125.5,
            1123.1309999999999,
            1121.252,
            1119.886,
            1119.051,
            1118.768,
            1122.667,
            1133.862,
            1151.6019999999999,
            1175.137,
            1203.7150000000001,
            1236.5839999999998,
            1272.9940000000001,
            1312.19,
            1353.43,
            1395.96,
            1439.02,
            1481.86,
            1523.74,
            1563.9,
            1601.59,
            1636.06
        ]
    },
    "output": "ZPF",
    "broadcast_conditions": false,
    "values":
			[
			[["FE,NI_225_CF4",["FE"],[0.995627]],["(CR,FE)",["FE"],[null]]],
			[["FE,NI_225_CF4",["FE"],[0.9912529999999999]],["(CR,FE)",["FE"],[0.9943337901771837]]],
			[["FE,NI_225_CF4",["FE"],[0.9868779999999999]],["(CR,FE)",["FE"],[0.9912126431457879]]],
			[["FE,NI_225_CF4",["FE"],[0.9825]],["(CR,FE)",["FE"],[0.9877697567120046]]],
			[["FE,NI_225_CF4",["FE"],[0.97812]],["(CR,FE)",["FE"],[0.9841821037208668]]],
			[["FE,NI_225_CF4",["FE"],[0.9737359999999999]],["(CR,FE)",["FE"],[0.9803740513833992]]],
			[["FE,NI_225_CF4",["FE"],[0.969349]],["(CR,FE)",["FE"],[0.9761980403302636]]],
			[["FE,NI_225_CF4",["FE"],[0.9649559999999999]],["(CR,FE)",["FE"],[0.9718388621464694]]],
			[["FE,NI_225_CF4",["FE"],[0.960557]],["(CR,FE)",["FE"],[0.9672828645436197]]],
			[["FE,NI_225_CF4",["FE"],[0.956153]],["(CR,FE)",["FE"],[0.9625216799672042]]],
			[["FE,NI_225_CF4",["FE"],[0.951741]],["(CR,FE)",["FE"],[0.9575485880149813]]],
			[["FE,NI_225_CF4",["FE"],[0.9473220000000001]],["(CR,FE)",["FE"],[0.9523644640522876]]],
			[["FE,NI_225_CF4",["FE"],[0.942894]],["(CR,FE)",["FE"],[0.9469919393414209]]],
			[["FE,NI_225_CF4",["FE"],[0.938457]],["(CR,FE)",["FE"],[0.9414784999999997]]],
			[["FE,NI_225_CF4",["FE"],[0.934011]],["FE,NI_225_CF4",["FE"],[0.934011]]],
			[["FE,NI_225_CF4",["FE"],[0.929554]],["FE,NI_225_CF4",["FE"],[0.929554]]],
			[["FE,NI_225_CF4",["FE"],[0.925086]],["(CR,FE)",["FE"],[0.925086]]],
			[["FE,NI_225_CF4",["FE"],[0.913254]],["(CR,FE)",["FE"],[0.9100920160721286]]],
			[["FE,NI_225_CF4",["FE"],[0.903044]],["(CR,FE)",["FE"],[0.8963573255399002]]],
			[["FE,NI_225_CF4",["FE"],[0.894537]],["(CR,FE)",["FE"],[0.8843071593046846]]],
			[["FE,NI_225_CF4",["FE"],[0.8878149999999999]],["(CR,FE)",["FE"],[0.8742005550105644]]],
			[["FE,NI_225_CF4",["FE"],[0.882958]],["(CR,FE)",["FE"],[0.8662743632070864]]],
			[["FE,NI_225_CF4",["FE"],[0.88005]],["(CR,FE)",["FE"],[0.8607550537734748]]],
			[["FE,NI_225_CF4",["FE"],[0.879172]],["(CR,FE)",["FE"],[0.8578599713411689]]],
			[["FE,NI_225_CF4",["FE"],[0.880405]],["(CR,FE)",["FE"],[0.8577931492047461]]],
			[["FE,NI_225_CF4",["FE"],[0.883831]],["(CR,FE)",["FE"],[0.8607444546553809]]],
			[["FE,NI_225_CF4",["FE"],[0.889532]],["(CR,FE)",["FE"],[0.8668804971751412]]],
			[["FE,NI_225_CF4",["FE"],[0.89759]],["(CR,FE)",["FE"],[0.8763336686831085]]],
			[["FE,NI_225_CF4",["FE"],[0.908086]],["(CR,FE)",["FE"],[0.8891943205038488]]],
			[["FE,NI_225_CF4",["FE"],[0.9211020000000001]],["(CR,FE)",["FE"],[0.9054893777883247]]],
			[["FE,NI_225_CF4",["FE"],[0.936719]],["(CR,FE)",["FE"],[0.9251338897058824]]],
			[["FE,NI_225_CF4",["FE"],[0.95502]],["(CR,FE)",["FE"],[0.9478753297297297]]],
			[["FE,NI_225_CF4",["FE"],[0.976087]],["(CR,FE)",["FE"],[0.9731774958632101]]]],
	"reference": "C900765"
}

File: MPDS-datasets/2-binary/Cr-Fe/CRFE_LIQUID_(CR,FE).json
{
    "components": [
        "CR",
        "FE"
    ],
    "phases": [
        "LIQUID",
        "(CR,FE)"
    ],
    "conditions": {
        "P": 101325,
        "T": [
            
            2106.16,
            2076.6800000000003,
            2047.79,
            2019.64,
            1992.37,
            1966.11,
            1941.0,
            1917.18,
            1894.78,
            1873.96,
            1854.85,
            1837.57,
            1822.29,
            1809.12,
            1798.22,
            1789.71,
            1783.75,
            1784.81,
            1785.99,
            1787.27,
            1788.64,
            1790.09,
            1791.62,
            1793.2,
            1794.83,
            1796.49,
            1798.18,
            1799.88,
            1801.58,
            1803.27,
            1804.94,
            1806.57,
            1808.16
        ]
    },
    "output": "ZPF",
    "broadcast_conditions": false,
    "values":
			[
			[["LIQUID",["FE"],[0.043578]],["(CR,FE)",["FE"],[0.03451179834437071]]],
			[["LIQUID",["FE"],[0.0867501]],["(CR,FE)",["FE"],[0.06905449092996546]]],
			[["LIQUID",["FE"],[0.129668]],["(CR,FE)",["FE"],[0.10381642489093004]]],
			[["LIQUID",["FE"],[0.172484]],["(CR,FE)",["FE"],[0.1393065559825774]]],
			[["LIQUID",["FE"],[0.21535]],["(CR,FE)",["FE"],[0.17500266906267992]]],
			[["LIQUID",["FE"],[0.258419]],["(CR,FE)",["FE"],[0.2110304816498866]]],
			[["LIQUID",["FE"],[0.301841]],["(CR,FE)",["FE"],[0.24778943390711286]]],
			[["LIQUID",["FE"],[0.345769]],["(CR,FE)",["FE"],[0.2858593036571849]]],
			[["LIQUID",["FE"],[0.39035600000000004]],["(CR,FE)",["FE"],[0.32516822457627126]]],
			[["LIQUID",["FE"],[0.435753]],["(CR,FE)",["FE"],[0.36617263400293965]]],
			[["LIQUID",["FE"],[0.482111]],["(CR,FE)",["FE"],[0.409571974241557]]],
			[["LIQUID",["FE"],[0.5295839999999999]],["(CR,FE)",["FE"],[0.45627796351351363]]],
			[["LIQUID",["FE"],[0.5783229999999999]],["(CR,FE)",["FE"],[0.5085465000000006]]],
			[["LIQUID",["FE"],[0.6284810000000001]],["(CR,FE)",["FE"],[0.568759222222223]]],
			[["LIQUID",["FE"],[0.6802079999999999]],["(CR,FE)",["FE"],[0.6381260370370366]]],
			[["LIQUID",["FE"],[0.7336579999999999]],["(CR,FE)",["FE"],[0.7244331627906966]]],
			[["LIQUID",["FE"],[0.7889820000000001]],["(CR,FE)",["FE"],[1.0]]],
			[["LIQUID",["FE"],[0.801948]],["(CR,FE)",["FE"],[0.800331]]],
			[["LIQUID",["FE"],[0.815051]],["(CR,FE)",["FE"],[0.7792960634005746]]],
			[["LIQUID",["FE"],[0.828249]],["(CR,FE)",["FE"],[0.8895213440000007]]],
			[["LIQUID",["FE"],[0.841502]],["(CR,FE)",["FE"],[0.9016043032258072]]],
			[["LIQUID",["FE"],[0.854769]],["(CR,FE)",["FE"],[0.9124151451612893]]],
			[["LIQUID",["FE"],[0.8680070000000001]],["(CR,FE)",["FE"],[0.922493493087557]]],
			[["LIQUID",["FE"],[0.881176]],["(CR,FE)",["FE"],[0.9318220460829493]]],
			[["LIQUID",["FE"],[0.894235]],["(CR,FE)",["FE"],[0.9403944444444439]]],
			[["LIQUID",["FE"],[0.907142]],["(CR,FE)",["FE"],[0.9486437909407666]]],
			[["LIQUID",["FE"],[0.9198569999999999]],["(CR,FE)",["FE"],[0.9563983588850179]]],
			[["LIQUID",["FE"],[0.932337]],["(CR,FE)",["FE"],[0.9637048827160499]]],
			[["LIQUID",["FE"],[0.944543]],["(CR,FE)",["FE"],[0.9707131851851851]]],
			[["LIQUID",["FE"],[0.956432]],["(CR,FE)",["FE"],[0.9772218121546961]]],
			[["LIQUID",["FE"],[0.967963]],["(CR,FE)",["FE"],[0.9834737016574586]]],
			[["LIQUID",["FE"],[0.979096]],["(CR,FE)",["FE"],[0.9892894825870643]]],
			[["LIQUID",["FE"],[0.9897889999999999]],["(CR,FE)",["FE"],[0.9947302885572139]]]],
	"reference": "C900765"
}
