Repository: RushiGong/ESPEI-datasets

File: MPDS-datasets/2-binary/Cr-NB/Cr_Nb/H+BCC_A2LAVES_PHASE_C15-1.050.65mna'Zakharova.json
{
    "components": [
        "CR",
        "NB",
        "VA"
    ],
    "phases": [
        "BCC_A2",
        "LAVES_PHASE_C15"
    ],
    "broadcast_conditions": "false",
    "output": "ZPF",
    "conditions": {
        "P": 101325,
        "T": [
            1200.0,
            1200.0,
            1200.0
        ]
    },
    "values":[
             [["LAVES_PHASE_C15",["NB"],[0.31735]],["BCC_A2",["NB"],[null]]],
             [["LAVES_PHASE_C15",["NB"],[0.37784]],["BCC_A2",["NB"],[null]]],
             [["BCC_A2",["NB"],[0.88879]],["LAVES_PHASE_C15",["NB"],[null]]]
        ],
    "reference": "Zakharova"
}

File: MPDS-datasets/2-binary/Cr-NB/Cr_Nb/H+BCC_A2LAVES_PHASE_C15-Costa.json
{
    "components": [
        "CR",
        "NB",
        "VA"
    ],
    "phases": [
        "BCC_A2",
        "LAVES_PHASE_C15"
    ],
    "broadcast_conditions": "false",
    "output": "ZPF",
    "conditions": {
        "P": 101325,
        "T": [
            1500.0,
            1500.0
        ]
    },
    "values":[
             [["LAVES_PHASE_C15",["NB"],[0.35]],["BCC_A2",["NB"],[null]]],
             [["BCC_A2",["NB"],[0.815]],["LAVES_PHASE_C15",["NB"],[null]]]
        ],
    "reference": "Costa"
}

File: MPDS-datasets/2-binary/Cr-NB/Cr_Nb/H+BCC_A2LAVES_PHASE_C15-Prokof'Yev.json
{
    "components": [
        "CR",
        "NB",
        "VA"
    ],
    "phases": [
        "BCC_A2",
        "LAVES_PHASE_C15"
    ],
    "broadcast_conditions": "false",
    "output": "ZPF",
    "conditions": {
        "P": 101325,
        "T": [
            1000.0,
            1600.0
        ]
    },
    "values":[
             [["BCC_A2",["NB"],[0.8479]],["LAVES_PHASE_C15",["NB"],[null]]],
             [["BCC_A2",["NB"],[0.7916]],["LAVES_PHASE_C15",["NB"],[null]]]
        ],
    "reference": "Prokof'Yev"
}

File: MPDS-datasets/2-binary/Cr-NB/Cr_Nb/H+BCC_A2LAVES_PHASE_C15-Thoma.json
{
    "components": [
        "CR",
        "NB",
        "VA"
    ],
    "phases": [
        "BCC_A2",
        "LAVES_PHASE_C15"
    ],
    "broadcast_conditions": "false",
    "output": "ZPF",
    "conditions": {
        "P": 101325,
        "T": [
            950.0,
            1100.0,
            1200.0,
            1300.0,
            1400.0,
            950.0,
            1100.0,
            1200.0,
            1300.0,
            1400.0,
            950.0,
            1100.0,
            1200.0,
            1300.0,
            1400.0,
            950.0,
            1100.0,
            1200.0,
            1300.0,
            1400.0
        ]
    },
    "values":[
             [["BCC_A2",["NB"],[0.0102]],["LAVES_PHASE_C15",["NB"],[null]]],
             [["BCC_A2",["NB"],[0.0128]],["LAVES_PHASE_C15",["NB"],[null]]],
             [["BCC_A2",["NB"],[0.012]],["LAVES_PHASE_C15",["NB"],[null]]],
             [["BCC_A2",["NB"],[0.0149]],["LAVES_PHASE_C15",["NB"],[null]]],
             [["BCC_A2",["NB"],[0.0246]],["LAVES_PHASE_C15",["NB"],[null]]],
             [["LAVES_PHASE_C15",["NB"],[0.3173]],["BCC_A2",["NB"],[null]]],
             [["LAVES_PHASE_C15",["NB"],[0.3251]],["BCC_A2",["NB"],[null]]],
             [["LAVES_PHASE_C15",["NB"],[0.3221]],["BCC_A2",["NB"],[null]]],
             [["LAVES_PHASE_C15",["NB"],[0.3205]],["BCC_A2",["NB"],[null]]],
             [["LAVES_PHASE_C15",["NB"],[0.3196]],["BCC_A2",["NB"],[null]]],
             [["LAVES_PHASE_C15",["NB"],[0.3643]],["BCC_A2",["NB"],[null]]],
             [["LAVES_PHASE_C15",["NB"],[0.3427]],["BCC_A2",["NB"],[null]]],
             [["LAVES_PHASE_C15",["NB"],[0.3549]],["BCC_A2",["NB"],[null]]],
             [["LAVES_PHASE_C15",["NB"],[0.3601]],["BCC_A2",["NB"],[null]]],
             [["LAVES_PHASE_C15",["NB"],[0.3641]],["BCC_A2",["NB"],[null]]],
             [["BCC_A2",["NB"],[0.9056]],["LAVES_PHASE_C15",["NB"],[null]]],
             [["BCC_A2",["NB"],[0.9098]],["LAVES_PHASE_C15",["NB"],[null]]],
             [["BCC_A2",["NB"],[0.909]],["LAVES_PHASE_C15",["NB"],[null]]],
             [["BCC_A2",["NB"],[0.8747]],["LAVES_PHASE_C15",["NB"],[null]]],
             [["BCC_A2",["NB"],[0.8563]],["LAVES_PHASE_C15",["NB"],[null]]]
        ],
    "reference": "Thoma"
}

File: MPDS-datasets/2-binary/Cr-NB/Cr_Nb/H+BCC_A2LAVES_PHASE_C15LIQUID-1.050.6mna'Pan.json
{
    "components": [
        "CR",
        "NB",
        "VA"
    ],
    "phases": [
        "BCC_A2",
        "LAVES_PHASE_C15",
        "LIQUID"
    ],
    "broadcast_conditions": "false",
    "output": "ZPF",
    "conditions": {
        "P": 101325,
        "T": [
            1585.0,
            1740.0,
            1800.0,
            1723.0,
            1687.0,
            1677.0,
            1705.0
        ]
    },
    "values":[
             [["LIQUID",["NB"],[0.05516]],["BCC_A2",["NB"],[null]]],
             [["LIQUID",["NB"],[0.05453]],["BCC_A2",["NB"],[null]]],
             [["LIQUID",["NB"],[0.0548]],["BCC_A2",["NB"],[null]]],
             [["LIQUID",["NB"],[0.1188]],["BCC_A2",["NB"],[null]]],
             [["LIQUID",["NB"],[0.15212]],["BCC_A2",["NB"],[null]]],
             [["LIQUID",["NB"],[0.22673]],["LAVES_PHASE_C15",["NB"],[null]]],
             [["LIQUID",["NB"],[0.43019]],["LAVES_PHASE_C15",["NB"],[null]]]
        ],
    "reference": "Pan"
}

File: MPDS-datasets/2-binary/Cr-NB/Cr_Nb/H+BCC_A2LAVES_PHASE_C15LIQUID-1.050.75mna'Rudy.json
{
    "components": [
        "CR",
        "NB",
        "VA"
    ],
    "phases": [
        "BCC_A2",
        "LAVES_PHASE_C15",
        "LIQUID"
    ],
    "broadcast_conditions": "false",
    "output": "ZPF",
    "conditions": {
        "P": 101325,
        "T": [
            1777.6,
            1711.4,
            1699.2,
            1721.6,
            1725.7,
            1670.4,
            2363.0,
            2098.2,
            1909.4,
            1702.7,
            1656.1,
            1789.4,
            1725.4
        ]
    },
    "values":[
             [["LIQUID",["NB"],[0.14736]],["BCC_A2",["NB"],[null]]],
             [["LIQUID",["NB"],[0.09689]],["BCC_A2",["NB"],[null]]],
             [["LAVES_PHASE_C15",["NB"],[0.35681]],["LIQUID",["NB"],[null]]],
             [["LAVES_PHASE_C15",["NB"],[0.34532]],["LIQUID",["NB"],[null]]],
             [["LAVES_PHASE_C15",["NB"],[0.32475]],["LIQUID",["NB"],[null]]],
             [["LAVES_PHASE_C15",["NB"],[0.30521]],["LIQUID",["NB"],[null]]],
             [["LIQUID",["NB"],[0.89777]],["BCC_A2",["NB"],[null]]],
             [["LIQUID",["NB"],[0.89777]],["BCC_A2",["NB"],[null]]],
             [["LIQUID",["NB"],[0.79787]],["BCC_A2",["NB"],[null]]],
             [["LIQUID",["NB"],[0.74807]],["BCC_A2",["NB"],[null]]],
             [["LIQUID",["NB"],[0.7453]],["BCC_A2",["NB"],[null]]],
             [["LIQUID",["NB"],[0.69696]],["BCC_A2",["NB"],[null]]],
             [["LIQUID",["NB"],[0.59759]],["BCC_A2",["NB"],[null]]]
        ],
    "reference": "Rudy"
}

File: MPDS-datasets/2-binary/Cr-NB/Cr_Nb/H+BCC_A2LIQUID-1.050.45mna'Eremenko.json
{
    "components": [
        "CR",
        "NB",
        "VA"
    ],
    "phases": [
        "BCC_A2",
        "LIQUID"
    ],
    "broadcast_conditions": "false",
    "output": "ZPF",
    "conditions": {
        "P": 101325,
        "T": [
            1843.7,
            1796.5,
            1768.0,
            1770.6
        ]
    },
    "values":[
             [["BCC_A2",["NB"],[0.00222]],["LIQUID",["NB"],[null]]],
             [["BCC_A2",["NB"],[0.01102]],["LIQUID",["NB"],[null]]],
             [["BCC_A2",["NB"],[0.01991]],["LIQUID",["NB"],[null]]],
             [["LIQUID",["NB"],[0.09843]],["BCC_A2",["NB"],[null]]]
        ],
    "reference": "Eremenko"
}

File: MPDS-datasets/2-binary/Cr-NB/Cr_Nb/H+BCC_A2LIQUID-Svechnikov.json
{
    "components": [
        "CR",
        "NB",
        "VA"
    ],
    "phases": [
        "BCC_A2",
        "LIQUID"
    ],
    "broadcast_conditions": "false",
    "output": "ZPF",
    "conditions": {
        "P": 101325,
        "T": [
            1347.95,
            1662.0,
            1699.32,
            1907.65,
            2097.33,
            1671.33,
            1699.32
        ]
    },
    "values":[
             [["BCC_A2",["NB"],[0.835199]],["LIQUID",["NB"],[null]]],
             [["BCC_A2",["NB"],[0.744403]],["LIQUID",["NB"],[null]]],
             [["BCC_A2",["NB"],[0.748134]],["LIQUID",["NB"],[null]]],
             [["BCC_A2",["NB"],[0.799129]],["LIQUID",["NB"],[null]]],
             [["BCC_A2",["NB"],[0.899876]],["LIQUID",["NB"],[null]]],
             [["BCC_A2",["NB"],[0.311567]],["LIQUID",["NB"],[null]]],
             [["BCC_A2",["NB"],[0.361318]],["LIQUID",["NB"],[null]]]
        ],
    "reference": "Svechnikov"
}

File: MPDS-datasets/2-binary/Cr-NB/Cr_Nb/H+BCC_A2LIQUIDLAVES_PHASE_C15-1.050.4mna'Elyutin.json
{
    "components": [
        "CR",
        "NB",
        "VA"
    ],
    "phases": [
        "BCC_A2",
        "LIQUID",
        "LAVES_PHASE_C15"
    ],
    "broadcast_conditions": "false",
    "output": "ZPF",
    "conditions": {
        "P": 101325,
        "T": [
            1666.9,
            1699.2,
            1399.2,
            1498.8,
            1551.1,
            1790.5,
            1712.1,
            1647.4,
            1666.2,
            1675.5,
            1698.2,
            1727.7,
            1778.5,
            1822.9,
            1836.1,
            1947.6,
            2058.4,
            1720.7,
            1500.3
        ]
    },
    "values":[
             [["BCC_A2",["NB"],[0.04779]],["LIQUID",["NB"],[null]]],
             [["BCC_A2",["NB"],[0.02348]],["LIQUID",["NB"],[null]]],
             [["BCC_A2",["NB"],[0.03506]],["LIQUID",["NB"],[null]]],
             [["BCC_A2",["NB"],[0.03935]],["LIQUID",["NB"],[null]]],
             [["BCC_A2",["NB"],[0.0563]],["LIQUID",["NB"],[null]]],
             [["LIQUID",["NB"],[0.07277]],["BCC_A2",["NB"],[null]]],
             [["LIQUID",["NB"],[0.14708]],["BCC_A2",["NB"],[null]]],
             [["LIQUID",["NB"],[0.197]],["BCC_A2",["NB"],[null]]],
             [["LAVES_PHASE_C15",["NB"],[0.32835]],["LIQUID",["NB"],[null]]],
             [["LAVES_PHASE_C15",["NB"],[0.39789]],["LIQUID",["NB"],[null]]],
             [["LAVES_PHASE_C15",["NB"],[0.44561]],["LIQUID",["NB"],[null]]],
             [["LIQUID",["NB"],[0.54741]],["LAVES_PHASE_C15",["NB"],[null]]],
             [["LIQUID",["NB"],[0.59653]],["LAVES_PHASE_C15",["NB"],[null]]],
             [["BCC_A2",["NB"],[0.64692]],["LIQUID",["NB"],[null]]],
             [["BCC_A2",["NB"],[0.69845]],["LIQUID",["NB"],[null]]],
             [["BCC_A2",["NB"],[0.84822]],["LIQUID",["NB"],[null]]],
             [["BCC_A2",["NB"],[0.94779]],["LIQUID",["NB"],[null]]],
             [["BCC_A2",["NB"],[0.89744]],["LIQUID",["NB"],[null]]],
             [["BCC_A2",["NB"],[0.87333]],["LAVES_PHASE_C15",["NB"],[null]]]
        ],
    "reference": "Elyutin"
}

File: MPDS-datasets/2-binary/Cr-NB/Cr_Nb/H+BCC_A2LIQUIDLAVES_PHASE_C15-1.050.55mna'Goldschmidt.json
{
    "components": [
        "CR",
        "NB",
        "VA"
    ],
    "phases": [
        "BCC_A2",
        "LIQUID",
        "LAVES_PHASE_C15"
    ],
    "broadcast_conditions": "false",
    "output": "ZPF",
    "conditions": {
        "P": 101325,
        "T": [
            1740.9,
            1660.9,
            1699.9,
            1615.9,
            1633.4,
            1701.3,
            1741.0,
            1781.7,
            1717.8,
            1728.7,
            1706.7,
            1582.0,
            2450.0,
            2045.0,
            1891.9,
            1861.4,
            1552.8,
            1000.0,
            1740.0,
            1699.9
        ]
    },
    "values":[
             [["BCC_A2",["NB"],[0.19997]],["LIQUID",["NB"],[null]]],
             [["BCC_A2",["NB"],[0.10954]],["LIQUID",["NB"],[null]]],
             [["BCC_A2",["NB"],[0.07496]],["LIQUID",["NB"],[null]]],
             [["LIQUID",["NB"],[0.53663]],["LAVES_PHASE_C15",["NB"],[null]]],
             [["LIQUID",["NB"],[0.49681]],["LAVES_PHASE_C15",["NB"],[null]]],
             [["LIQUID",["NB"],[0.44562]],["LAVES_PHASE_C15",["NB"],[null]]],
             [["LIQUID",["NB"],[0.39689]],["LAVES_PHASE_C15",["NB"],[null]]],
             [["LIQUID",["NB"],[0.32628]],["LAVES_PHASE_C15",["NB"],[null]]],
             [["LIQUID",["NB"],[0.29254]],["LAVES_PHASE_C15",["NB"],[null]]],
             [["LIQUID",["NB"],[0.32605]],["LAVES_PHASE_C15",["NB"],[null]]],
             [["LIQUID",["NB"],[0.26289]],["LAVES_PHASE_C15",["NB"],[null]]],
             [["LIQUID",["NB"],[0.32928]],["LAVES_PHASE_C15",["NB"],[null]]],
             [["BCC_A2",["NB"],[0.99709]],["LIQUID",["NB"],[null]]],
             [["BCC_A2",["NB"],[0.90012]],["LIQUID",["NB"],[null]]],
             [["BCC_A2",["NB"],[0.83897]],["LIQUID",["NB"],[null]]],
             [["BCC_A2",["NB"],[0.8234]],["LIQUID",["NB"],[null]]],
             [["BCC_A2",["NB"],[0.8195]],["LIQUID",["NB"],[null]]],
             [["BCC_A2",["NB"],[0.97542]],["LIQUID",["NB"],[null]]],
             [["BCC_A2",["NB"],[0.65686]],["LIQUID",["NB"],[null]]],
             [["BCC_A2",["NB"],[0.60778]],["LIQUID",["NB"],[null]]]
        ],
    "reference": "Goldschmidt"
}

File: MPDS-datasets/2-binary/Cr-NB/Cr_Nb/H+LIQUIDLAVES_PHASE_C15-Svechnikov.json
{
    "components": [
        "CR",
        "NB"
    ],
    "phases": [
        "LIQUID",
        "LAVES_PHASE_C15"
    ],
    "broadcast_conditions": "false",
    "output": "ZPF",
    "conditions": {
        "P": 101325,
        "T": [
            1745.96,
            1714.86
        ]
    },
    "values":[
             [["LAVES_PHASE_C15",["NB"],[0.322139]],["LIQUID",["NB"],[null]]],
             [["LAVES_PHASE_C15",["NB"],[0.322139]],["LIQUID",["NB"],[null]]]
        ],
    "reference": "Svechnikov"
}
