Repository: RushiGong/ESPEI-datasets

File: MPDS-datasets/2-binary/Fe-Mo/FEMO_FE_PURE_MOFE2_194_HP12_LIQUID.json
{
    "components": [
        "FE",
        "MO"
    ],
    "phases": [
        "FE_PURE",
        "MOFE2_194_HP12",
        "LIQUID"
    ],
    "conditions": {
        "P": 101325,
        "T": [
            273,
            1098.409,
            1098.409,
            1836.47
        ]
    },
    "output": "ZPF",
    "broadcast_conditions": false,
    "values":
			[[["FE_PURE",["MO"],[0.0]],["MOFE2_194_HP12",["MO"],[null]]],
			[["FE_PURE",["MO"],[0.0]],["LIQUID",["MO"],[null]]],
			[["FE_PURE",["MO"],[0.0]],["LIQUID",["MO"],[null]]],
			[["FE_PURE",["MO"],[0.000381243]],["LIQUID",["MO"],[null]]]],
	"reference": "C101127"
}

File: MPDS-datasets/2-binary/Fe-Mo/FEMO_LIQUID_MO0.08FE0.92_229_CI2_MOFE2_194_HP12_MO5.1FE7.9_166_HR39_MO0.38FE0.62_148_HR159_MO0.5FE0.5_136_TP30_MO_229_CI2.json
{
    "components": [
        "FE",
        "MO"
    ],
    "phases": [
        "LIQUID",
        "MO0.08FE0.92_229_CI2",
        "MOFE2_194_HP12",
        "MO5.1FE7.9_166_HR39",
        "MO0.38FE0.62_148_HR159",
        "MO0.5FE0.5_136_TP30",
        "MO_229_CI2"
    ],
    "conditions": {
        "P": 101325,
        "T": [
            1836.47,
            1827.26,
            1823.89,
            1827.34,
            1827.34,
            1834.61,
            1823.89,
            1758.37,
            1659.99,
            1632.92,
            1606.22,
            1579.9,
            1553.95,
            1528.39,
            1503.21,
            1478.41,
            1453.99,
            1429.96,
            1406.31,
            1383.05,
            1360.17,
            1337.69,
            1315.59,
            1295.74,
            1293.8899999999999,
            1272.578,
            1098.409,
            1108.4850000000001,
            1108.5030000000002,
            1118.998,
            1119.016,
            1129.29,
            1129.307,
            1139.37,
            1139.387,
            1149.248,
            1149.2649999999999,
            1158.934,
            1158.95,
            1168.438,
            1168.453,
            1177.768,
            1177.7820000000002,
            1186.934,
            1186.9479999999999,
            1195.946,
            1195.9589999999998,
            1204.813,
            1204.826,
            1213.546,
            1213.557,
            1222.153,
            1222.163,
            1230.644,
            1230.654,
            1239.028,
            1239.037,
            1247.316,
            1247.324,
            1255.498,
            1273.44,
            1273.45,
            1291.1399999999999,
            1291.1599999999999,
            1308.57,
            1308.59,
            1325.74,
            1325.75,
            1342.64,
            1342.65,
            1359.28,
            1359.3,
            1375.67,
            1375.69,
            1391.81,
            1391.82,
            1407.7,
            1407.71,
            1423.35,
            1423.36,
            1438.76,
            1438.77,
            1453.93,
            1453.94,
            1468.87,
            1468.88,
            1483.59,
            1483.6,
            1498.08,
            1498.09,
            1512.35,
            1512.36,
            1526.39,
            1539.82,
            1539.83,
            1553.28,
            1553.29,
            1566.75,
            1566.76,
            1580.23,
            1580.23,
            1593.71,
            1593.72,
            1607.22,
            1607.23,
            1620.74,
            1620.75,
            1634.28,
            1634.29,
            1647.84,
            1647.85,
            1661.43,
            1661.44,
            1675.05,
            1675.06,
            1688.7,
            1688.71,
            1702.38,
            1702.4,
            1716.1,
            1716.11,
            1729.86,
            1729.87,
            1743.66,
            1743.67,
            1755.96,
            1757.55,
            1757.55,
            1757.67,
            1758.37,
            1757.99,
            1757.67,
            1758.37,
            1760.3,
            1762.88,
            1765.35,
            1767.72,
            1767.72,
            1770.0,
            1770.0,
            1772.2,
            1772.2,
            1774.33,
            1774.33,
            1776.4,
            1776.4,
            1778.42,
            1778.42,
            1780.4,
            1780.41,
            1782.36,
            1782.36,
            1784.3,
            1784.3,
            1786.23,
            1786.24,
            1788.17,
            1788.18,
            1790.13,
            1790.13,
            1792.11,
            1792.11,
            1794.11,
            1801.31,
            1801.32,
            1808.94,
            1808.94,
            1816.89,
            1816.89,
            1823.89,
            1825.1,
            1825.1,
            1833.5,
            1833.5,
            1842.03,
            1842.03,
            1850.61,
            1850.61,
            1859.19,
            1859.19,
            1867.69,
            1867.69,
            1876.04,
            1876.04,
            1884.18,
            1884.19,
            1892.05,
            1892.05,
            1899.57,
            1899.57,
            1906.68,
            1906.68,
            1913.31,
            1913.31,
            1919.39,
            1919.4,
            1924.82,
            1980.52,
            2035.71,
            2035.71,
            2090.37,
            2090.37,
            2144.55,
            2144.55,
            2198.31,
            2198.31,
            2251.7,
            2251.7,
            2304.77,
            2304.77,
            2357.58,
            2357.58,
            2410.19,
            2410.19,
            2462.65,
            2462.65,
            2515.01,
            2515.02,
            2567.34,
            2567.34,
            2619.67,
            2619.68,
            2672.08,
            2672.08,
            2724.61,
            2724.61,
            2777.32,
            2777.32,
            2829.99
        ]
    },
    "output": "ZPF",
    "broadcast_conditions": false,
    "values":
			[[["LIQUID",["MO"],[0.000381243]],["LIQUID",["MO"],[null]]],
			[["LIQUID",["MO"],[0.0160407]],["LIQUID",["MO"],[0.0160407]]],
			[["LIQUID",["MO"],[0.0221368]],["LIQUID",["MO"],[0.0221368]]],
			[["LIQUID",["MO"],[0.0149074]],["LIQUID",["MO"],[0.0149074]]],
			[["LIQUID",["MO"],[0.014904200000000001]],["LIQUID",["MO"],[0.014904200000000001]]],
			[["LIQUID",["MO"],[0.000381243]],["LIQUID",["MO"],[null]]],
			[["LIQUID",["MO"],[0.0006655051454587052]],["LIQUID",["MO"],[null]]],
			[["LIQUID",["MO"],[0.002402898407627994]],["LIQUID",["MO"],[null]]],
			[["LIQUID",["MO"],[0.00501164]],["LIQUID",["MO"],[0.00501164]]],
			[["LIQUID",["MO"],[0.009414289999999999]],["LIQUID",["MO"],[0.009414289999999999]]],
			[["LIQUID",["MO"],[0.0132044]],["LIQUID",["MO"],[0.0132044]]],
			[["LIQUID",["MO"],[0.0163786]],["LIQUID",["MO"],[0.0163786]]],
			[["LIQUID",["MO"],[0.0189333]],["LIQUID",["MO"],[0.0189333]]],
			[["LIQUID",["MO"],[0.0208651]],["LIQUID",["MO"],[0.0208651]]],
			[["LIQUID",["MO"],[0.0221704]],["LIQUID",["MO"],[0.0221704]]],
			[["LIQUID",["MO"],[0.0228457]],["LIQUID",["MO"],[0.0228457]]],
			[["LIQUID",["MO"],[0.022887599999999998]],["LIQUID",["MO"],[0.022887599999999998]]],
			[["LIQUID",["MO"],[0.0222926]],["LIQUID",["MO"],[0.0222926]]],
			[["LIQUID",["MO"],[0.021057100000000002]],["LIQUID",["MO"],[0.021057100000000002]]],
			[["LIQUID",["MO"],[0.019177800000000002]],["LIQUID",["MO"],[0.019177800000000002]]],
			[["LIQUID",["MO"],[0.016651]],["LIQUID",["MO"],[0.016651]]],
			[["LIQUID",["MO"],[0.013473299999999999]],["LIQUID",["MO"],[0.013473299999999999]]],
			[["LIQUID",["MO"],[0.00964126]],["LIQUID",["MO"],[0.00964126]]],
			[["LIQUID",["MO"],[0.005534102903225813]],["MO0.08FE0.92_229_CI2",["MO"],[0.0037768899999999998]]],
			[["LIQUID",["MO"],[0.00515132]],["MO0.08FE0.92_229_CI2",["MO"],[null]]],
			[["LIQUID",["MO"],[0.000381243]],["MO0.08FE0.92_229_CI2",["MO"],[null]]],
			[["LIQUID",["MO"],[0.0203067]],["MOFE2_194_HP12",["MO"],[0.331109]]],
			[["LIQUID",["MO"],[0.0216039]],["MOFE2_194_HP12",["MO"],[0.331109]]],
			[["LIQUID",["MO"],[0.0216063]],["MOFE2_194_HP12",["MO"],[0.331109]]],
			[["LIQUID",["MO"],[0.023055500000000003]],["MOFE2_194_HP12",["MO"],[0.331109]]],
			[["LIQUID",["MO"],[0.023058000000000002]],["MOFE2_194_HP12",["MO"],[0.331109]]],
			[["LIQUID",["MO"],[0.0245728]],["MOFE2_194_HP12",["MO"],[0.331109]]],
			[["LIQUID",["MO"],[0.024575399999999997]],["MOFE2_194_HP12",["MO"],[0.331109]]],
			[["LIQUID",["MO"],[0.0261531]],["MOFE2_194_HP12",["MO"],[0.331109]]],
			[["LIQUID",["MO"],[0.0261558]],["MOFE2_194_HP12",["MO"],[0.331109]]],
			[["LIQUID",["MO"],[0.0277935]],["MOFE2_194_HP12",["MO"],[0.331109]]],
			[["LIQUID",["MO"],[0.0277963]],["MOFE2_194_HP12",["MO"],[0.331109]]],
			[["LIQUID",["MO"],[0.029491299999999998]],["MOFE2_194_HP12",["MO"],[0.331109]]],
			[["LIQUID",["MO"],[0.0294941]],["MOFE2_194_HP12",["MO"],[0.331109]]],
			[["LIQUID",["MO"],[0.031243599999999996]],["MOFE2_194_HP12",["MO"],[0.331109]]],
			[["LIQUID",["MO"],[0.031246399999999997]],["MOFE2_194_HP12",["MO"],[0.331109]]],
			[["LIQUID",["MO"],[0.033047599999999996]],["MOFE2_194_HP12",["MO"],[0.331109]]],
			[["LIQUID",["MO"],[0.0330504]],["MOFE2_194_HP12",["MO"],[0.331109]]],
			[["LIQUID",["MO"],[0.0349004]],["MOFE2_194_HP12",["MO"],[0.331109]]],
			[["LIQUID",["MO"],[0.0349033]],["MOFE2_194_HP12",["MO"],[0.331109]]],
			[["LIQUID",["MO"],[0.0367994]],["MOFE2_194_HP12",["MO"],[0.331109]]],
			[["LIQUID",["MO"],[0.0368022]],["MOFE2_194_HP12",["MO"],[0.331109]]],
			[["LIQUID",["MO"],[0.0387416]],["MOFE2_194_HP12",["MO"],[0.331109]]],
			[["LIQUID",["MO"],[0.0387444]],["MOFE2_194_HP12",["MO"],[0.331109]]],
			[["LIQUID",["MO"],[0.0407243]],["MOFE2_194_HP12",["MO"],[0.331109]]],
			[["LIQUID",["MO"],[0.040726899999999996]],["MOFE2_194_HP12",["MO"],[0.331109]]],
			[["LIQUID",["MO"],[0.0427446]],["MOFE2_194_HP12",["MO"],[0.331109]]],
			[["LIQUID",["MO"],[0.042747099999999996]],["MOFE2_194_HP12",["MO"],[0.331109]]],
			[["LIQUID",["MO"],[0.0447997]],["MOFE2_194_HP12",["MO"],[0.331109]]],
			[["LIQUID",["MO"],[0.0448021]],["MOFE2_194_HP12",["MO"],[0.331109]]],
			[["LIQUID",["MO"],[0.0468868]],["MOFE2_194_HP12",["MO"],[0.331109]]],
			[["LIQUID",["MO"],[0.046889]],["MOFE2_194_HP12",["MO"],[0.331109]]],
			[["LIQUID",["MO"],[0.049003]],["MOFE2_194_HP12",["MO"],[0.331109]]],
			[["LIQUID",["MO"],[0.049005099999999996]],["MOFE2_194_HP12",["MO"],[0.331109]]],
			[["LIQUID",["MO"],[0.0511407]],["MO5.1FE7.9_166_HR39",["MO"],[0.3947458451138221]]],
			[["LIQUID",["MO"],[0.055336800000000005]],["MO5.1FE7.9_166_HR39",["MO"],[0.3935797656299089]]],
			[["LIQUID",["MO"],[0.055340499999999994]],["MO5.1FE7.9_166_HR39",["MO"],[0.3935791523719761]]],
			[["LIQUID",["MO"],[0.0596661]],["MO5.1FE7.9_166_HR39",["MO"],[0.39251178378378376]]],
			[["LIQUID",["MO"],[0.059669999999999994]],["MO5.1FE7.9_166_HR39",["MO"],[0.39251063859208046]]],
			[["LIQUID",["MO"],[0.064119]],["MO5.1FE7.9_166_HR39",["MO"],[0.39153828060263657]]],
			[["LIQUID",["MO"],[0.0641229]],["MO5.1FE7.9_166_HR39",["MO"],[0.3915372197112367]]],
			[["LIQUID",["MO"],[0.0686937]],["MO5.1FE7.9_166_HR39",["MO"],[0.3906558694287508]]],
			[["LIQUID",["MO"],[0.0686977]],["MO5.1FE7.9_166_HR39",["MO"],[0.3906553791588198]]],
			[["LIQUID",["MO"],[0.0733886]],["MO5.1FE7.9_166_HR39",["MO"],[0.38985957438794727]]],
			[["LIQUID",["MO"],[0.0733927]],["MO5.1FE7.9_166_HR39",["MO"],[0.3898591242937853]]],
			[["LIQUID",["MO"],[0.0782021]],["MO5.1FE7.9_166_HR39",["MO"],[0.3891454077791719]]],
			[["LIQUID",["MO"],[0.0782062]],["MO5.1FE7.9_166_HR39",["MO"],[0.38914458720200756]]],
			[["LIQUID",["MO"],[0.0831325]],["MO5.1FE7.9_166_HR39",["MO"],[0.38850926662484314]]],
			[["LIQUID",["MO"],[0.08313670000000001]],["MO5.1FE7.9_166_HR39",["MO"],[0.3885085250941029]]],
			[["LIQUID",["MO"],[0.0881782]],["MO5.1FE7.9_166_HR39",["MO"],[0.3879465894538606]]],
			[["LIQUID",["MO"],[0.08818250000000001]],["MO5.1FE7.9_166_HR39",["MO"],[0.38794625674827365]]],
			[["LIQUID",["MO"],[0.09333759999999999]],["MO5.1FE7.9_166_HR39",["MO"],[0.3874538964868256]]],
			[["LIQUID",["MO"],[0.09334189999999999]],["MO5.1FE7.9_166_HR39",["MO"],[0.38745360225846925]]],
			[["LIQUID",["MO"],[0.098609]],["MO5.1FE7.9_166_HR39",["MO"],[0.3870275319949812]]],
			[["LIQUID",["MO"],[0.0986133]],["MO5.1FE7.9_166_HR39",["MO"],[0.38702727540777915]]],
			[["LIQUID",["MO"],[0.103991]],["MO5.1FE7.9_166_HR39",["MO"],[0.38666412178279974]]],
			[["LIQUID",["MO"],[0.103995]],["MO5.1FE7.9_166_HR39",["MO"],[0.38666390269930945]]],
			[["LIQUID",["MO"],[0.109481]],["MO5.1FE7.9_166_HR39",["MO"],[0.386360549905838]]],
			[["LIQUID",["MO"],[0.10948600000000001]],["MO5.1FE7.9_166_HR39",["MO"],[0.38636036785938477]]],
			[["LIQUID",["MO"],[0.11507899999999999]],["MO5.1FE7.9_166_HR39",["MO"],[0.3861136836158192]]],
			[["LIQUID",["MO"],[0.115083]],["MO5.1FE7.9_166_HR39",["MO"],[0.386113538606403]]],
			[["LIQUID",["MO"],[0.120782]],["MO5.1FE7.9_166_HR39",["MO"],[0.3859197335009428]]],
			[["LIQUID",["MO"],[0.120786]],["MO5.1FE7.9_166_HR39",["MO"],[0.3859196235072282]]],
			[["LIQUID",["MO"],[0.12658899999999998]],["MO5.1FE7.9_166_HR39",["MO"],[0.3857754814582024]]],
			[["LIQUID",["MO"],[0.126593]],["MO5.1FE7.9_166_HR39",["MO"],[0.38577540791954745]]],
			[["LIQUID",["MO"],[0.132498]],["MO5.1FE7.9_166_HR39",["MO"],[0.38567921873035826]]],
			[["LIQUID",["MO"],[0.132502]],["MO5.1FE7.9_166_HR39",["MO"],[0.3856791797611565]]],
			[["LIQUID",["MO"],[0.138499]],["MO0.38FE0.62_148_HR159",["MO"],[0.32952688598402324]]],
			[["LIQUID",["MO"],[0.143568]],["MO0.38FE0.62_148_HR159",["MO"],[0.33167236654545457]]],
			[["LIQUID",["MO"],[0.14357]],["MO0.38FE0.62_148_HR159",["MO"],[0.3316739781818182]]],
			[["LIQUID",["MO"],[0.148721]],["MO0.38FE0.62_148_HR159",["MO"],[0.33384389512017476]]],
			[["LIQUID",["MO"],[0.148724]],["MO0.38FE0.62_148_HR159",["MO"],[0.3338455229424618]]],
			[["LIQUID",["MO"],[0.153969]],["MO0.38FE0.62_148_HR159",["MO"],[0.33603828571428573]]],
			[["LIQUID",["MO"],[0.153972]],["MO0.38FE0.62_148_HR159",["MO"],[0.33603992857142856]]],
			[["LIQUID",["MO"],[0.159331]],["MO0.38FE0.62_148_HR159",["MO"],[0.33825421225382934]]],
			[["LIQUID",["MO"],[0.159334]],["MO0.38FE0.62_148_HR159",["MO"],[0.33825421225382934]]],
			[["LIQUID",["MO"],[0.16482600000000003]],["MO0.38FE0.62_148_HR159",["MO"],[0.34049025438596486]]],
			[["LIQUID",["MO"],[0.164829]],["MO0.38FE0.62_148_HR159",["MO"],[0.3404919298245614]]],
			[["LIQUID",["MO"],[0.17047299999999999]],["MO0.38FE0.62_148_HR159",["MO"],[0.3427544298245614]]],
			[["LIQUID",["MO"],[0.170477]],["MO0.38FE0.62_148_HR159",["MO"],[0.34275611842105264]]],
			[["LIQUID",["MO"],[0.176292]],["MO0.38FE0.62_148_HR159",["MO"],[0.34503792684711043]]],
			[["LIQUID",["MO"],[0.176296]],["MO0.38FE0.62_148_HR159",["MO"],[0.34503963057790776]]],
			[["LIQUID",["MO"],[0.182302]],["MO0.38FE0.62_148_HR159",["MO"],[0.3473450923076923]]],
			[["LIQUID",["MO"],[0.182306]],["MO0.38FE0.62_148_HR159",["MO"],[0.347346810989011]]],
			[["LIQUID",["MO"],[0.188522]],["MO0.38FE0.62_148_HR159",["MO"],[0.3496757824175824]]],
			[["LIQUID",["MO"],[0.188527]],["MO0.38FE0.62_148_HR159",["MO"],[0.34967751428571425]]],
			[["LIQUID",["MO"],[0.194972]],["MO0.38FE0.62_148_HR159",["MO"],[0.35202947800586515]]],
			[["LIQUID",["MO"],[0.19497699999999998]],["MO0.38FE0.62_148_HR159",["MO"],[0.35203122434017603]]],
			[["LIQUID",["MO"],[0.20167000000000002]],["MO0.38FE0.62_148_HR159",["MO"],[0.3544080374174615]]],
			[["LIQUID",["MO"],[0.201676]],["MO0.38FE0.62_148_HR159",["MO"],[0.3544097967718269]]],
			[["LIQUID",["MO"],[0.20863700000000002]],["MO0.38FE0.62_148_HR159",["MO"],[0.3568096353631695]]],
			[["LIQUID",["MO"],[0.208643]],["MO0.38FE0.62_148_HR159",["MO"],[0.35681140792369775]]],
			[["LIQUID",["MO"],[0.21589099999999997]],["MO0.38FE0.62_148_HR159",["MO"],[0.35923464170337743]]],
			[["LIQUID",["MO"],[0.215897]],["MO0.38FE0.62_148_HR159",["MO"],[0.35923821292217334]]],
			[["LIQUID",["MO"],[0.22345199999999998]],["MO0.38FE0.62_148_HR159",["MO"],[0.36168475991189425]]],
			[["LIQUID",["MO"],[0.22345800000000002]],["MO0.38FE0.62_148_HR159",["MO"],[0.36168655800293686]]],
			[["LIQUID",["MO"],[0.23133900000000002]],["MO0.38FE0.62_148_HR159",["MO"],[0.3641593700440528]]],
			[["LIQUID",["MO"],[0.231345]],["MO0.38FE0.62_148_HR159",["MO"],[0.3641611806167401]]],
			[["LIQUID",["MO"],[0.239572]],["MO0.38FE0.62_148_HR159",["MO"],[0.36665861498897867]]],
			[["LIQUID",["MO"],[0.23957799999999999]],["MO0.38FE0.62_148_HR159",["MO"],[0.36666043791329905]]],
			[["LIQUID",["MO"],[0.247205]],["LIQUID",["MO"],[0.247205]]],
			[["LIQUID",["MO"],[0.234139]],["LIQUID",["MO"],[0.234139]]],
			[["LIQUID",["MO"],[0.23413499999999998]],["LIQUID",["MO"],[0.23413499999999998]]],
			[["LIQUID",["MO"],[0.23332470731707228]],["LIQUID",["MO"],[0.23332470731707228]]],
			[["LIQUID",["MO"],[0.228598]],["LIQUID",["MO"],[0.228598]]],
			[["LIQUID",["MO"],[0.234997]],["MO0.38FE0.62_148_HR159",["MO"],[0.36965663013698624]]],
			[["LIQUID",["MO"],[0.248305]],["MO0.38FE0.62_148_HR159",["MO"],[0.3694995408219178]]],
			[["LIQUID",["MO"],[0.24899275665399226]],["MO0.38FE0.62_148_HR159",["MO"],[0.36984317369863007]]],
			[["LIQUID",["MO"],[0.250889]],["MO0.38FE0.62_148_HR159",["MO"],[0.3707906186301369]]],
			[["LIQUID",["MO"],[0.253423]],["MO0.38FE0.62_148_HR159",["MO"],[0.37205715123287675]]],
			[["LIQUID",["MO"],[0.255855]],["MO0.38FE0.62_148_HR159",["MO"],[0.37326968438356156]]],
			[["LIQUID",["MO"],[0.258204]],["MO0.38FE0.62_148_HR159",["MO"],[0.3744331271232877]]],
			[["LIQUID",["MO"],[0.258205]],["MO0.38FE0.62_148_HR159",["MO"],[0.3744331271232877]]],
			[["LIQUID",["MO"],[0.26049]],["MO0.38FE0.62_148_HR159",["MO"],[0.37555238849315065]]],
			[["LIQUID",["MO"],[0.260492]],["MO0.38FE0.62_148_HR159",["MO"],[0.37555238849315065]]],
			[["LIQUID",["MO"],[0.262733]],["MO0.38FE0.62_148_HR159",["MO"],[0.3766323775342466]]],
			[["LIQUID",["MO"],[0.26273599999999997]],["MO0.38FE0.62_148_HR159",["MO"],[0.3766323775342466]]],
			[["LIQUID",["MO"],[0.264953]],["MO0.38FE0.62_148_HR159",["MO"],[0.37767800328767115]]],
			[["LIQUID",["MO"],[0.264957]],["MO0.38FE0.62_148_HR159",["MO"],[0.37767800328767115]]],
			[["LIQUID",["MO"],[0.26716999999999996]],["MO0.38FE0.62_148_HR159",["MO"],[0.3786941747945206]]],
			[["LIQUID",["MO"],[0.267174]],["MO0.38FE0.62_148_HR159",["MO"],[0.3786941747945206]]],
			[["LIQUID",["MO"],[0.269403]],["MO0.38FE0.62_148_HR159",["MO"],[0.3796858010958904]]],
			[["LIQUID",["MO"],[0.269407]],["MO0.38FE0.62_148_HR159",["MO"],[0.3796858010958904]]],
			[["LIQUID",["MO"],[0.271672]],["MO0.38FE0.62_148_HR159",["MO"],[0.38065779123287674]]],
			[["LIQUID",["MO"],[0.271677]],["MO0.38FE0.62_148_HR159",["MO"],[0.38066270027397264]]],
			[["LIQUID",["MO"],[0.273997]],["MO0.38FE0.62_148_HR159",["MO"],[0.38161996328767117]]],
			[["LIQUID",["MO"],[0.274002]],["MO0.38FE0.62_148_HR159",["MO"],[0.38161996328767117]]],
			[["LIQUID",["MO"],[0.276397]],["MO0.38FE0.62_148_HR159",["MO"],[0.3825723172602739]]],
			[["LIQUID",["MO"],[0.276402]],["MO0.38FE0.62_148_HR159",["MO"],[0.3825723172602739]]],
			[["LIQUID",["MO"],[0.278892]],["MO0.38FE0.62_148_HR159",["MO"],[0.38351976219178086]]],
			[["LIQUID",["MO"],[0.278897]],["MO0.38FE0.62_148_HR159",["MO"],[0.38352467123287676]]],
			[["LIQUID",["MO"],[0.28150200000000003]],["MO0.38FE0.62_148_HR159",["MO"],[0.3844721161643836]]],
			[["LIQUID",["MO"],[0.28150600000000003]],["MO0.38FE0.62_148_HR159",["MO"],[0.3844770252054795]]],
			[["LIQUID",["MO"],[0.284246]],["MO0.38FE0.62_148_HR159",["MO"],[0.38543428821917813]]],
			[["LIQUID",["MO"],[0.28425]],["MO0.38FE0.62_148_HR159",["MO"],[0.38543428821917813]]],
			[["LIQUID",["MO"],[0.287145]],["MO0.38FE0.62_148_HR159",["MO"],[0.38640627835616437]]],
			[["LIQUID",["MO"],[0.287148]],["MO0.38FE0.62_148_HR159",["MO"],[0.38640627835616437]]],
			[["LIQUID",["MO"],[0.290189]],["MO0.5FE0.5_136_TP30",["MO"],[0.4380409422382671]]],
			[["LIQUID",["MO"],[0.29695900000000003]],["MO0.5FE0.5_136_TP30",["MO"],[0.44428874007220215]]],
			[["LIQUID",["MO"],[0.29696]],["MO0.5FE0.5_136_TP30",["MO"],[0.4442974175691937]]],
			[["LIQUID",["MO"],[0.304194]],["MO0.5FE0.5_136_TP30",["MO"],[0.4511117829638275]]],
			[["LIQUID",["MO"],[0.304195]],["MO0.5FE0.5_136_TP30",["MO"],[0.4511117829638275]]],
			[["LIQUID",["MO"],[0.311813]],["MO0.5FE0.5_136_TP30",["MO"],[0.45839516628701604]]],
			[["LIQUID",["MO"],[0.311814]],["MO0.5FE0.5_136_TP30",["MO"],[0.45839516628701604]]],
			[["LIQUID",["MO"],[0.31859146650426323]],["LIQUID",["MO"],[0.31859146650426323]]],
			[["LIQUID",["MO"],[0.31976299999999996]],["LIQUID",["MO"],[0.31976299999999996]]],
			[["LIQUID",["MO"],[0.319764]],["LIQUID",["MO"],[0.319764]]],
			[["LIQUID",["MO"],[0.32799]],["LIQUID",["MO"],[0.32799]]],
			[["LIQUID",["MO"],[0.327992]],["LIQUID",["MO"],[0.327992]]],
			[["LIQUID",["MO"],[0.33644199999999996]],["LIQUID",["MO"],[0.33644199999999996]]],
			[["LIQUID",["MO"],[0.336443]],["LIQUID",["MO"],[0.336443]]],
			[["LIQUID",["MO"],[0.345064]],["LIQUID",["MO"],[0.345064]]],
			[["LIQUID",["MO"],[0.345066]],["LIQUID",["MO"],[0.345066]]],
			[["LIQUID",["MO"],[0.353805]],["LIQUID",["MO"],[0.353805]]],
			[["LIQUID",["MO"],[0.353807]],["LIQUID",["MO"],[0.353807]]],
			[["LIQUID",["MO"],[0.36261000000000004]],["LIQUID",["MO"],[0.36261000000000004]]],
			[["LIQUID",["MO"],[0.36261200000000005]],["LIQUID",["MO"],[0.36261200000000005]]],
			[["LIQUID",["MO"],[0.371425]],["LIQUID",["MO"],[0.371425]]],
			[["LIQUID",["MO"],[0.37142800000000004]],["LIQUID",["MO"],[0.37142800000000004]]],
			[["LIQUID",["MO"],[0.380199]],["LIQUID",["MO"],[0.380199]]],
			[["LIQUID",["MO"],[0.38020200000000004]],["LIQUID",["MO"],[0.38020200000000004]]],
			[["LIQUID",["MO"],[0.388878]],["LIQUID",["MO"],[0.388878]]],
			[["LIQUID",["MO"],[0.38888100000000003]],["LIQUID",["MO"],[0.38888100000000003]]],
			[["LIQUID",["MO"],[0.397408]],["LIQUID",["MO"],[0.397408]]],
			[["LIQUID",["MO"],[0.397411]],["LIQUID",["MO"],[0.397411]]],
			[["LIQUID",["MO"],[0.405736]],["LIQUID",["MO"],[0.405736]]],
			[["LIQUID",["MO"],[0.40574]],["LIQUID",["MO"],[0.40574]]],
			[["LIQUID",["MO"],[0.413809]],["LIQUID",["MO"],[0.413809]]],
			[["LIQUID",["MO"],[0.413814]],["LIQUID",["MO"],[0.413814]]],
			[["LIQUID",["MO"],[0.421574]],["LIQUID",["MO"],[0.421574]]],
			[["LIQUID",["MO"],[0.42158]],["LIQUID",["MO"],[0.42158]]],
			[["LIQUID",["MO"],[0.428921]],["MO_229_CI2",["MO"],[0.7727822749615975]]],
			[["LIQUID",["MO"],[0.46232399999999996]],["MO_229_CI2",["MO"],[0.8207992055009822]]],
			[["LIQUID",["MO"],[0.495623]],["MO_229_CI2",["MO"],[0.8477314856670343]]],
			[["LIQUID",["MO"],[0.49562399999999995]],["MO_229_CI2",["MO"],[0.8477314856670343]]],
			[["LIQUID",["MO"],[0.528804]],["MO_229_CI2",["MO"],[0.8685974661835749]]],
			[["LIQUID",["MO"],[0.528805]],["MO_229_CI2",["MO"],[0.8685974661835749]]],
			[["LIQUID",["MO"],[0.5619]],["MO_229_CI2",["MO"],[0.885438482569526]]],
			[["LIQUID",["MO"],[0.561901]],["MO_229_CI2",["MO"],[0.885438482569526]]],
			[["LIQUID",["MO"],[0.5949450000000001]],["MO_229_CI2",["MO"],[0.8999672606583918]]],
			[["LIQUID",["MO"],[0.594946]],["MO_229_CI2",["MO"],[0.8999672606583918]]],
			[["LIQUID",["MO"],[0.627973]],["MO_229_CI2",["MO"],[0.9128042789456123]]],
			[["LIQUID",["MO"],[0.627974]],["MO_229_CI2",["MO"],[0.9128042789456123]]],
			[["LIQUID",["MO"],[0.661018]],["MO_229_CI2",["MO"],[0.9243423314606741]]],
			[["LIQUID",["MO"],[0.661019]],["MO_229_CI2",["MO"],[0.9243423314606741]]],
			[["LIQUID",["MO"],[0.694113]],["MO_229_CI2",["MO"],[0.9346570936329587]]],
			[["LIQUID",["MO"],[0.694114]],["MO_229_CI2",["MO"],[0.9346570936329587]]],
			[["LIQUID",["MO"],[0.727292]],["MO_229_CI2",["MO"],[0.9441245568783069]]],
			[["LIQUID",["MO"],[0.727293]],["MO_229_CI2",["MO"],[0.9441245568783069]]],
			[["LIQUID",["MO"],[0.760588]],["MO_229_CI2",["MO"],[0.9529192158774373]]],
			[["LIQUID",["MO"],[0.760589]],["MO_229_CI2",["MO"],[0.9529192158774373]]],
			[["LIQUID",["MO"],[0.794037]],["MO_229_CI2",["MO"],[0.9611567077086375]]],
			[["LIQUID",["MO"],[0.794037]],["MO_229_CI2",["MO"],[0.9611581520498872]]],
			[["LIQUID",["MO"],[0.8276699999999999]],["MO_229_CI2",["MO"],[0.9687149454690196]]],
			[["LIQUID",["MO"],[0.827671]],["MO_229_CI2",["MO"],[0.9687149454690196]]],
			[["LIQUID",["MO"],[0.8615229999999999]],["MO_229_CI2",["MO"],[0.97579444500889]]],
			[["LIQUID",["MO"],[0.861524]],["MO_229_CI2",["MO"],[0.9757957569215138]]],
			[["LIQUID",["MO"],[0.895628]],["MO_229_CI2",["MO"],[0.9825544701574515]]],
			[["LIQUID",["MO"],[0.895629]],["MO_229_CI2",["MO"],[0.9825544701574515]]],
			[["LIQUID",["MO"],[0.93002]],["MO_229_CI2",["MO"],[0.9888172925668254]]],
			[["LIQUID",["MO"],[0.930021]],["MO_229_CI2",["MO"],[0.9888172925668254]]],
			[["LIQUID",["MO"],[0.964732]],["MO_229_CI2",["MO"],[0.9947427979228106]]],
			[["LIQUID",["MO"],[0.964733]],["MO_229_CI2",["MO"],[0.9947427979228106]]],
			[["LIQUID",["MO"],[0.999619]],["MO_229_CI2",["MO"],[null]]]],
	"reference": "C101127"
}

File: MPDS-datasets/2-binary/Fe-Mo/FEMO_MO0.08FE0.92_229_CI2.json
{
    "components": [
        "FE",
        "MO"
    ],
    "phases": [
        "MO0.08FE0.92_229_CI2"
    ],
    "conditions": {
        "P": 101325,
        "T": [
            1687.44,
            1295.74,
            1295.74,
            1319.06,
            1342.56,
            1366.22,
            1390.04,
            1414.02,
            1438.15,
            1462.44,
            1486.88,
            1511.46,
            1536.19,
            1561.06,
            1586.07,
            1611.22,
            1636.5,
            1661.91
        ]
    },
    "output": "ZPF",
    "broadcast_conditions": false,
    "values":
			[[["MO0.08FE0.92_229_CI2",["MO"],[0.000381243]],["MO0.08FE0.92_229_CI2",["MO"],[null]]],
			[["MO0.08FE0.92_229_CI2",["MO"],[0.0037768899999999993]],["MO0.08FE0.92_229_CI2",["MO"],[null]]],
			[["MO0.08FE0.92_229_CI2",["MO"],[0.0037768899999999998]],["MO0.08FE0.92_229_CI2",["MO"],[null]]],
			[["MO0.08FE0.92_229_CI2",["MO"],[0.007039760000000001]],["MO0.08FE0.92_229_CI2",["MO"],[0.007039760000000001]]],
			[["MO0.08FE0.92_229_CI2",["MO"],[0.009797]],["MO0.08FE0.92_229_CI2",["MO"],[0.009797]]],
			[["MO0.08FE0.92_229_CI2",["MO"],[0.012057]],["MO0.08FE0.92_229_CI2",["MO"],[0.012057]]],
			[["MO0.08FE0.92_229_CI2",["MO"],[0.013828100000000001]],["MO0.08FE0.92_229_CI2",["MO"],[0.013828100000000001]]],
			[["MO0.08FE0.92_229_CI2",["MO"],[0.0151187]],["MO0.08FE0.92_229_CI2",["MO"],[0.0151187]]],
			[["MO0.08FE0.92_229_CI2",["MO"],[0.0159372]],["MO0.08FE0.92_229_CI2",["MO"],[0.0159372]]],
			[["MO0.08FE0.92_229_CI2",["MO"],[0.016292]],["MO0.08FE0.92_229_CI2",["MO"],[0.016292]]],
			[["MO0.08FE0.92_229_CI2",["MO"],[0.0161915]],["MO0.08FE0.92_229_CI2",["MO"],[0.0161915]]],
			[["MO0.08FE0.92_229_CI2",["MO"],[0.0156439]],["MO0.08FE0.92_229_CI2",["MO"],[0.0156439]]],
			[["MO0.08FE0.92_229_CI2",["MO"],[0.0146578]],["MO0.08FE0.92_229_CI2",["MO"],[0.0146578]]],
			[["MO0.08FE0.92_229_CI2",["MO"],[0.0132415]],["MO0.08FE0.92_229_CI2",["MO"],[0.0132415]]],
			[["MO0.08FE0.92_229_CI2",["MO"],[0.0114033]],["MO0.08FE0.92_229_CI2",["MO"],[0.0114033]]],
			[["MO0.08FE0.92_229_CI2",["MO"],[0.00915169]],["MO0.08FE0.92_229_CI2",["MO"],[0.00915169]]],
			[["MO0.08FE0.92_229_CI2",["MO"],[0.006495020000000001]],["MO0.08FE0.92_229_CI2",["MO"],[0.006495020000000001]]],
			[["MO0.08FE0.92_229_CI2",["MO"],[0.0034416600000000005]],["MO0.08FE0.92_229_CI2",["MO"],[null]]]],
	"reference": "C101127"
}

File: MPDS-datasets/2-binary/Fe-Mo/new-Gibson.json
{
    "components": [
        "FE",
        "MO"
    ],
    "phases": [
        "EXP"
    ],
    "broadcast_conditions": "false",
    "output": "ZPF",
    "conditions": {
        "P": 101325,
        "T": [
            1786.3664409036244,
            1767.7261576095561,
            1752.7940178666963,
            1737.8511142818884,
            1726.5665714792788,
            1726.542352834895,
            1748.760268096549,
            1754.3063376604407,
            1761.683605835797,
            1804.3003470698327,
            1833.9560771178024
        ]
    },
    "values":[
             [["EXP",["MO"],[0.04554540323081829]],["EXP",["MO"],[null]]],
             [["EXP",["MO"],[0.07684460536103394]],["EXP",["MO"],[null]]],
             [["EXP",["MO"],[0.11046367171307175]],["EXP",["MO"],[null]]],
             [["EXP",["MO"],[0.14872041625314503]],["EXP",["MO"],[null]]],
             [["EXP",["MO"],[0.21074628663470402]],["EXP",["MO"],[null]]],
             [["EXP",["MO"],[0.22118106255778353]],["EXP",["MO"],[null]]],
             [["EXP",["MO"],[0.2484335726793187]],["EXP",["MO"],[null]]],
             [["EXP",["MO"],[0.2588698862941053]],["EXP",["MO"],[null]]],
             [["EXP",["MO"],[0.2803211981693779]],["EXP",["MO"],[null]]],
             [["EXP",["MO"],[0.31859383219042253]],["EXP",["MO"],[null]]],
             [["EXP",["MO"],[0.3412107143795317]],["EXP",["MO"],[null]]]
        ],
    "reference": "Gibson"
}

File: MPDS-datasets/2-binary/Fe-Mo/new-Heijwegen.json
{
    "components": [
        "FE",
        "MO"
    ],
    "phases": [
        "EXP"
    ],
    "broadcast_conditions": "false",
    "output": "ZPF",
    "conditions": {
        "P": 101325,
        "T": [
            1139.6692235879973,
            1252.1277375394122,
            1364.5811376481665,
            1385.6660791429656,
            1417.7946479659124,
            1473.014489220872,
            1489.0770690181253,
            1528.2331940663516,
            1557.3491413574072,
            1583.4536035260514,
            1631.6464567604717,
            1139.7010430534415,
            1251.1578120481,
            1364.6282986415931,
            1386.7206671405495,
            1418.854918010897,
            1473.0843784039016,
            1489.1532084532957,
            1502.2048713328777,
            1529.31960152938,
            1559.4554763288747,
            1582.550157989328,
            1631.7606659132273,
            1138.9106702599936,
            1138.936807678037,
            1364.8413754191222,
            1363.8066745874407,
            1386.8962424052336,
            1386.9280618706778,
            1418.0486354847271,
            1473.269613149167,
            1501.3838154834657,
            1529.4934721798436,
            1559.6151418608365,
            1581.7052375408327,
            1579.6773148234959,
            1557.5866509387597,
            1531.4765067227145,
            1503.363440797896,
            1529.4423337532367,
            1527.4422530681636,
            1557.5724458202576,
            1580.6699685044114,
            1579.6449271533115,
            1556.5525183118184,
            1578.75455032561,
            1557.6769954924318,
            1580.7819048382066,
            1558.6929455676907,
            1631.2072344963917,
            1582.0109316909945,
            1556.9190103691685,
            1529.817917086428,
            1499.6990884291356,
            1491.6754692945,
            1471.5917045517178,
            1416.3769771394188,
            1386.2661033484874,
            1362.173654164458,
            1251.731130630838,
            1140.78943923306
        ]
    },
    "values":[
             [["EXP",["MO"],[0.0036219642951505204]],["EXP",["MO"],[null]]],
             [["EXP",["MO"],[0.017509797270230776]],["EXP",["MO"],[null]]],
             [["EXP",["MO"],[0.023248210581222284]],["EXP",["MO"],[null]]],
             [["EXP",["MO"],[0.024210976692809777]],["EXP",["MO"],[null]]],
             [["EXP",["MO"],[0.024298252940885695]],["EXP",["MO"],[null]]],
             [["EXP",["MO"],[0.022637276844690857]],["EXP",["MO"],[null]]],
             [["EXP",["MO"],[0.019964441747365946]],["EXP",["MO"],[null]]],
             [["EXP",["MO"],[0.0191653186009208]],["EXP",["MO"],[null]]],
             [["EXP",["MO"],[0.018338921626952]],["EXP",["MO"],[null]]],
             [["EXP",["MO"],[0.018409833578513668]],["EXP",["MO"],[null]]],
             [["EXP",["MO"],[0.018540747950627545]],["EXP",["MO"],[null]]],
             [["EXP",["MO"],[0.05432946442725817]],["EXP",["MO"],[null]]],
             [["EXP",["MO"],[0.07183653431473652]],["EXP",["MO"],[null]]],
             [["EXP",["MO"],[0.09840396970559606]],["EXP",["MO"],[null]]],
             [["EXP",["MO"],[0.10480240964266174]],["EXP",["MO"],[null]]],
             [["EXP",["MO"],[0.11394459662861395]],["EXP",["MO"],[null]]],
             [["EXP",["MO"],[0.13401267892057012]],["EXP",["MO"],[null]]],
             [["EXP",["MO"],[0.14130024563490912]],["EXP",["MO"],[null]]],
             [["EXP",["MO"],[0.1404302105369023]],["EXP",["MO"],[null]]],
             [["EXP",["MO"],[0.1504642516828804]],["EXP",["MO"],[null]]],
             [["EXP",["MO"],[0.17499433215771776]],["EXP",["MO"],[null]]],
             [["EXP",["MO"],[0.17867902625617282]],["EXP",["MO"],[null]]],
             [["EXP",["MO"],[0.20054445378194236]],["EXP",["MO"],[null]]],
             [["EXP",["MO"],[0.3947913807886568]],["EXP",["MO"],[null]]],
             [["EXP",["MO"],[0.436443970182888]],["EXP",["MO"],[null]]],
             [["EXP",["MO"],[0.4379631223759595]],["EXP",["MO"],[null]]],
             [["EXP",["MO"],[0.3890638770086748]],["EXP",["MO"],[null]]],
             [["EXP",["MO"],[0.3845991514430412]],["EXP",["MO"],[null]]],
             [["EXP",["MO"],[0.43530665157514886]],["EXP",["MO"],[null]]],
             [["EXP",["MO"],[0.42905276292395883]],["EXP",["MO"],[null]]],
             [["EXP",["MO"],[0.4292027689753393]],["EXP",["MO"],[null]]],
             [["EXP",["MO"],[0.4319956089137687]],["EXP",["MO"],[null]]],
             [["EXP",["MO"],[0.427544520261897]],["EXP",["MO"],[null]]],
             [["EXP",["MO"],[0.4294373238920434]],["EXP",["MO"],[null]]],
             [["EXP",["MO"],[0.4322137995339585]],["EXP",["MO"],[null]]],
             [["EXP",["MO"],[0.40051615718588646]],["EXP",["MO"],[null]]],
             [["EXP",["MO"],[0.3968341904701838]],["EXP",["MO"],[null]]],
             [["EXP",["MO"],[0.38770836778074574]],["EXP",["MO"],[null]]],
             [["EXP",["MO"],[0.3867265099898916]],["EXP",["MO"],[null]]],
             [["EXP",["MO"],[0.3460503236210098]],["EXP",["MO"],[null]]],
             [["EXP",["MO"],[0.3587217438885319]],["EXP",["MO"],[null]]],
             [["EXP",["MO"],[0.37419691362549284]],["EXP",["MO"],[null]]],
             [["EXP",["MO"],[0.3824090630928862]],["EXP",["MO"],[null]]],
             [["EXP",["MO"],[0.3489031659799912]],["EXP",["MO"],[null]]],
             [["EXP",["MO"],[0.34884043617668664]],["EXP",["MO"],[null]]],
             [["EXP",["MO"],[0.529998653354766]],["EXP",["MO"],[null]]],
             [["EXP",["MO"],[0.5408072712024179]],["EXP",["MO"],[null]]],
             [["EXP",["MO"],[0.5607908046290504]],["EXP",["MO"],[null]]],
             [["EXP",["MO"],[0.5598253111347105]],["EXP",["MO"],[null]]],
             [["EXP",["MO"],[0.9185961479127851]],["EXP",["MO"],[null]]],
             [["EXP",["MO"],[0.9193679972317068]],["EXP",["MO"],[null]]],
             [["EXP",["MO"],[0.9328821787697121]],["EXP",["MO"],[null]]],
             [["EXP",["MO"],[0.9445799233946373]],["EXP",["MO"],[null]]],
             [["EXP",["MO"],[0.9472145751334289]],["EXP",["MO"],[null]]],
             [["EXP",["MO"],[0.9607751221782244]],["EXP",["MO"],[null]]],
             [["EXP",["MO"],[0.9552876280804512]],["EXP",["MO"],[null]]],
             [["EXP",["MO"],[0.9650980238407347]],["EXP",["MO"],[null]]],
             [["EXP",["MO"],[0.9804095506125532]],["EXP",["MO"],[null]]],
             [["EXP",["MO"],[0.9866825309430098]],["EXP",["MO"],[null]]],
             [["EXP",["MO"],[0.9854770277664613]],["EXP",["MO"],[null]]],
             [["EXP",["MO"],[0.9887976162674748]],["EXP",["MO"],[null]]]
        ],
    "reference": "Heijwegen"
}

File: MPDS-datasets/2-binary/Fe-Mo/new-Rajkumar.json
{
    "components": [
        "FE",
        "MO"
    ],
    "phases": [
        "EXP"
    ],
    "broadcast_conditions": "false",
    "output": "ZPF",
    "conditions": {
        "P": 101325,
        "T": [
            1621.0123008929513,
            1646.9397051860583,
            2191.711200994887,
            2408.721018515731,
            2482.758759877267,
            2753.614696744771
        ]
    },
    "values":[
             [["EXP",["MO"],[0.8895577278298494]],["EXP",["MO"],[null]]],
             [["EXP",["MO"],[0.9185503923997027]],["EXP",["MO"],[null]]],
             [["EXP",["MO"],[0.5998601981956468]],["EXP",["MO"],[null]]],
             [["EXP",["MO"],[0.6996302492149764]],["EXP",["MO"],[null]]],
             [["EXP",["MO"],[0.7999405425873329]],["EXP",["MO"],[null]]],
             [["EXP",["MO"],[0.8997254579598293]],["EXP",["MO"],[null]]]
        ],
    "reference": "Rajkumar"
}

File: MPDS-datasets/2-binary/Fe-Mo/new-Sykes.json
{
    "components": [
        "FE",
        "MO"
    ],
    "phases": [
        "EXP"
    ],
    "broadcast_conditions": "false",
    "output": "ZPF",
    "conditions": {
        "P": 101325,
        "T": [
            1763.238980997334,
            1770.6445042578046,
            1785.448823377527,
            1792.8516556775105,
            1813.2329904067262,
            1829.8738900588876,
            1826.09039961404
        ]
    },
    "values":[
             [["EXP",["MO"],[0.41017669999827006]],["EXP",["MO"],[null]]],
             [["EXP",["MO"],[0.4194541066299499]],["EXP",["MO"],[null]]],
             [["EXP",["MO"],[0.4409074687608319]],["EXP",["MO"],[null]]],
             [["EXP",["MO"],[0.4513442949395207]],["EXP",["MO"],[null]]],
             [["EXP",["MO"],[0.4699006458945873]],["EXP",["MO"],[null]]],
             [["EXP",["MO"],[0.5000501671919377]],["EXP",["MO"],[null]]],
             [["EXP",["MO"],[0.5301940502863631]],["EXP",["MO"],[null]]]
        ],
    "reference": "Sykes"
}

File: MPDS-datasets/2-binary/Fe-Mo/new-Takayama.json
{
    "components": [
        "FE",
        "MO"
    ],
    "phases": [
        "EXP"
    ],
    "broadcast_conditions": "false",
    "output": "ZPF",
    "conditions": {
        "P": 101325,
        "T": [
            865.7846962030206,
            909.7055377444733,
            954.880451156862,
            1000.0630898579834,
            1041.3599083265735,
            1082.5794739078374,
            1130.2779816395637,
            1172.767069669229,
            1217.8570049055584,
            1306.6978253312218,
            1390.282874322428,
            1388.786743404535,
            1298.9725365985557,
            1220.117939407986,
            1173.5885253711363,
            1127.785288475157,
            1083.9030733773677,
            1040.0208582795785,
            997.3463633203294
        ]
    },
    "values":[
             [["EXP",["MO"],[0.011382937044414884]],["EXP",["MO"],[null]]],
             [["EXP",["MO"],[0.01379212351633069]],["EXP",["MO"],[null]]],
             [["EXP",["MO"],[0.019189893115112308]],["EXP",["MO"],[null]]],
             [["EXP",["MO"],[0.023990056449788383]],["EXP",["MO"],[null]]],
             [["EXP",["MO"],[0.02938617062955584]],["EXP",["MO"],[null]]],
             [["EXP",["MO"],[0.04075834745037882]],["EXP",["MO"],[null]]],
             [["EXP",["MO"],[0.050938070774680905]],["EXP",["MO"],[null]]],
             [["EXP",["MO"],[0.06410361819415858]],["EXP",["MO"],[null]]],
             [["EXP",["MO"],[0.07607505669810125]],["EXP",["MO"],[null]]],
             [["EXP",["MO"],[0.1036030194842818]],["EXP",["MO"],[null]]],
             [["EXP",["MO"],[0.13770244395027123]],["EXP",["MO"],[null]]],
             [["EXP",["MO"],[0.3534388570987126]],["EXP",["MO"],[null]]],
             [["EXP",["MO"],[0.4012092835898313]],["EXP",["MO"],[null]]],
             [["EXP",["MO"],[0.40117562340321045]],["EXP",["MO"],[null]]],
             [["EXP",["MO"],[0.40055815211093515]],["EXP",["MO"],[null]]],
             [["EXP",["MO"],[0.3437656919927382]],["EXP",["MO"],[null]]],
             [["EXP",["MO"],[0.3383684742002947]],["EXP",["MO"],[null]]],
             [["EXP",["MO"],[0.33297125640785113]],["EXP",["MO"],[null]]],
             [["EXP",["MO"],[0.33414825932690667]],["EXP",["MO"],[null]]]
        ],
    "reference": "Takayama"
}
