Repository: RushiGong/ESPEI-datasets

File: MPDS-datasets/2-binary/Fe-Mo/FEMO_MO0.38FE0.62_148_HR159_MO5.1FE7.9_166_HR39_LIQUID_MO0.5FE0.5_136_TP30.json
{
    "components": [
        "FE",
        "MO"
    ],
    "phases": [
        "MO0.38FE0.62_148_HR159",
        "MO5.1FE7.9_166_HR39",
        "LIQUID",
        "MO0.5FE0.5_136_TP30"
    ],
    "conditions": {
        "P": 101325,
        "T": [
            1524.36,
            1538.13,
            1551.88,
            1565.61,
            1579.33,
            1593.04,
            1606.72,
            1620.4,
            1634.07,
            1647.72,
            1661.37,
            1675.01,
            1688.64,
            1702.27,
            1715.89,
            1729.51,
            1743.13,
            1756.74,
            1757.67,
            1793.24,
            1789.3593333333333,
            1785.4786666666666,
            1781.598,
            1777.7173333333333,
            1773.8366666666666,
            1769.956,
            1766.0753333333332,
            1762.1946666666668,
            1758.314,
            1754.4333333333334,
            1750.5526666666667,
            1746.672,
            1742.7913333333333,
            1738.9106666666667,
            1735.03,
            1731.1493333333333,
            1727.2686666666666,
            1723.388,
            1719.5073333333332,
            1715.6266666666666,
            1711.7459999999999,
            1707.8653333333332,
            1703.9846666666667,
            1700.104,
            1696.2233333333334,
            1692.3426666666667,
            1688.462,
            1684.5813333333333,
            1680.7006666666666,
            1676.82,
            1669.32,
            1661.65,
            1653.81,
            1645.8,
            1637.61,
            1629.25,
            1620.7,
            1611.96,
            1603.03,
            1593.91,
            1584.59,
            1575.07,
            1565.35,
            1555.42,
            1545.28,
            1534.93
        ]
    },
    "output": "ZPF",
    "broadcast_conditions": false,
    "values":
			[[["MO0.38FE0.62_148_HR159",["MO"],[0.32920299999999997]],["LIQUID",["MO"],[0.13763129436920876]]],
			[["MO0.38FE0.62_148_HR159",["MO"],[0.33140000000000003]],["LIQUID",["MO"],[0.14293012881608344]]],
			[["MO0.38FE0.62_148_HR159",["MO"],[0.333616]],["LIQUID",["MO"],[0.14818483643122682]]],
			[["MO0.38FE0.62_148_HR159",["MO"],[0.33585099999999996]],["LIQUID",["MO"],[0.15352477265973252]]],
			[["MO0.38FE0.62_148_HR159",["MO"],[0.338105]],["LIQUID",["MO"],[0.15897293763919818]]],
			[["MO0.38FE0.62_148_HR159",["MO"],[0.34037799999999996]],["LIQUID",["MO"],[0.1645530296735905]]],
			[["MO0.38FE0.62_148_HR159",["MO"],[0.34267000000000003]],["LIQUID",["MO"],[0.17026396296296298]]],
			[["MO0.38FE0.62_148_HR159",["MO"],[0.34497999999999995]],["LIQUID",["MO"],[0.17614565655070322]]],
			[["MO0.38FE0.62_148_HR159",["MO"],[0.347309]],["LIQUID",["MO"],[0.18220878048780484]]],
			[["MO0.38FE0.62_148_HR159",["MO"],[0.349655]],["LIQUID",["MO"],[0.1884669505535056]]],
			[["MO0.38FE0.62_148_HR159",["MO"],[0.352019]],["LIQUID",["MO"],[0.19494352430044173]]],
			[["MO0.38FE0.62_148_HR159",["MO"],[0.354401]],["LIQUID",["MO"],[0.20165032916972817]]],
			[["MO0.38FE0.62_148_HR159",["MO"],[0.35679900000000003]],["LIQUID",["MO"],[0.20860637976539592]]],
			[["MO0.38FE0.62_148_HR159",["MO"],[0.359215]],["LIQUID",["MO"],[0.21583267666422817]]],
			[["MO0.38FE0.62_148_HR159",["MO"],[0.36164700000000005]],["LIQUID",["MO"],[0.22333619343065703]]],
			[["MO0.38FE0.62_148_HR159",["MO"],[0.364096]],["LIQUID",["MO"],[0.2311383927272728]]],
			[["MO0.38FE0.62_148_HR159",["MO"],[0.366562]],["LIQUID",["MO"],[0.23925580638143587]]],
			[["MO0.38FE0.62_148_HR159",["MO"],[0.369043]],["LIQUID",["MO"],[0.24079526415094332]]],
			[["MO0.38FE0.62_148_HR159",["MO"],[0.3694995408219178]],["LIQUID",["MO"],[0.248305]]],
			[["MO0.38FE0.62_148_HR159",["MO"],[0.386961]],["MO0.5FE0.5_136_TP30",["MO"],[0.437286]]],
			[["MO0.38FE0.62_148_HR159",["MO"],[0.38686570000000003]],["MO0.5FE0.5_136_TP30",["MO"],[0.4378260666666667]]],
			[["MO0.38FE0.62_148_HR159",["MO"],[0.38677039999999996]],["MO0.5FE0.5_136_TP30",["MO"],[0.4383661333333333]]],
			[["MO0.38FE0.62_148_HR159",["MO"],[0.3866751]],["MO0.5FE0.5_136_TP30",["MO"],[0.43890619999999997]]],
			[["MO0.38FE0.62_148_HR159",["MO"],[0.38657980000000003]],["MO0.5FE0.5_136_TP30",["MO"],[0.43944626666666664]]],
			[["MO0.38FE0.62_148_HR159",["MO"],[0.38648450000000006]],["MO0.5FE0.5_136_TP30",["MO"],[0.4399863333333333]]],
			[["MO0.38FE0.62_148_HR159",["MO"],[0.3863892]],["MO0.5FE0.5_136_TP30",["MO"],[0.4405264]]],
			[["MO0.38FE0.62_148_HR159",["MO"],[0.3862939]],["MO0.5FE0.5_136_TP30",["MO"],[0.4410664666666666]]],
			[["MO0.38FE0.62_148_HR159",["MO"],[0.3861986]],["MO0.5FE0.5_136_TP30",["MO"],[0.4416065333333334]]],
			[["MO0.38FE0.62_148_HR159",["MO"],[0.38610330000000004]],["MO0.5FE0.5_136_TP30",["MO"],[0.4421466]]],
			[["MO0.38FE0.62_148_HR159",["MO"],[0.386008]],["MO0.5FE0.5_136_TP30",["MO"],[0.4426866666666667]]],
			[["MO0.38FE0.62_148_HR159",["MO"],[0.3859127]],["MO0.5FE0.5_136_TP30",["MO"],[0.44322673333333334]]],
			[["MO0.38FE0.62_148_HR159",["MO"],[0.38581740000000003]],["MO0.5FE0.5_136_TP30",["MO"],[0.4437668]]],
			[["MO0.38FE0.62_148_HR159",["MO"],[0.38572210000000007]],["MO0.5FE0.5_136_TP30",["MO"],[0.4443068666666667]]],
			[["MO0.38FE0.62_148_HR159",["MO"],[0.3856268]],["MO0.5FE0.5_136_TP30",["MO"],[0.4448469333333333]]],
			[["MO0.38FE0.62_148_HR159",["MO"],[0.3855315]],["MO0.5FE0.5_136_TP30",["MO"],[0.445387]]],
			[["MO0.38FE0.62_148_HR159",["MO"],[0.38543620000000006]],["MO0.5FE0.5_136_TP30",["MO"],[0.44592706666666665]]],
			[["MO0.38FE0.62_148_HR159",["MO"],[0.3853409]],["MO0.5FE0.5_136_TP30",["MO"],[0.4464671333333333]]],
			[["MO0.38FE0.62_148_HR159",["MO"],[0.3852456]],["MO0.5FE0.5_136_TP30",["MO"],[0.4470072]]],
			[["MO0.38FE0.62_148_HR159",["MO"],[0.38515030000000006]],["MO0.5FE0.5_136_TP30",["MO"],[0.4475472666666666]]],
			[["MO0.38FE0.62_148_HR159",["MO"],[0.38505500000000004]],["MO0.5FE0.5_136_TP30",["MO"],[0.4480873333333333]]],
			[["MO0.38FE0.62_148_HR159",["MO"],[0.3849597]],["MO0.5FE0.5_136_TP30",["MO"],[0.44862739999999995]]],
			[["MO0.38FE0.62_148_HR159",["MO"],[0.3848644]],["MO0.5FE0.5_136_TP30",["MO"],[0.4491674666666666]]],
			[["MO0.38FE0.62_148_HR159",["MO"],[0.38476910000000003]],["MO0.5FE0.5_136_TP30",["MO"],[0.44970753333333335]]],
			[["MO0.38FE0.62_148_HR159",["MO"],[0.38467380000000007]],["MO0.5FE0.5_136_TP30",["MO"],[0.4502476]]],
			[["MO0.38FE0.62_148_HR159",["MO"],[0.3845785]],["MO0.5FE0.5_136_TP30",["MO"],[0.45078766666666664]]],
			[["MO0.38FE0.62_148_HR159",["MO"],[0.3844832]],["MO0.5FE0.5_136_TP30",["MO"],[0.4513277333333333]]],
			[["MO0.38FE0.62_148_HR159",["MO"],[0.38438790000000006]],["MO0.5FE0.5_136_TP30",["MO"],[0.4518678]]],
			[["MO0.38FE0.62_148_HR159",["MO"],[0.38429260000000004]],["MO0.5FE0.5_136_TP30",["MO"],[0.45240786666666666]]],
			[["MO0.38FE0.62_148_HR159",["MO"],[0.3841973]],["MO0.5FE0.5_136_TP30",["MO"],[0.45294793333333333]]],
			[["MO0.38FE0.62_148_HR159",["MO"],[0.38410200000000005]],["MO5.1FE7.9_166_HR39",["MO"],[0.414411]]],
			[["MO0.38FE0.62_148_HR159",["MO"],[0.379886]],["MO5.1FE7.9_166_HR39",["MO"],[0.41241490156062427]]],
			[["MO0.38FE0.62_148_HR159",["MO"],[0.375842]],["MO5.1FE7.9_166_HR39",["MO"],[0.4104393556886227]]],
			[["MO0.38FE0.62_148_HR159",["MO"],[0.37195999999999996]],["MO5.1FE7.9_166_HR39",["MO"],[0.40848949344457686]]],
			[["MO0.38FE0.62_148_HR159",["MO"],[0.368231]],["MO5.1FE7.9_166_HR39",["MO"],[0.4065703424170616]]],
			[["MO0.38FE0.62_148_HR159",["MO"],[0.364645]],["MO5.1FE7.9_166_HR39",["MO"],[0.4046828975265018]]],
			[["MO0.38FE0.62_148_HR159",["MO"],[0.361192]],["MO5.1FE7.9_166_HR39",["MO"],[0.4028330233918129]]],
			[["MO0.38FE0.62_148_HR159",["MO"],[0.357863]],["MO5.1FE7.9_166_HR39",["MO"],[0.40101989095127605]]],
			[["MO0.38FE0.62_148_HR159",["MO"],[0.354647]],["MO5.1FE7.9_166_HR39",["MO"],[0.3992482701149425]]],
			[["MO0.38FE0.62_148_HR159",["MO"],[0.351535]],["MO5.1FE7.9_166_HR39",["MO"],[0.39751928929384966]]],
			[["MO0.38FE0.62_148_HR159",["MO"],[0.348517]],["MO5.1FE7.9_166_HR39",["MO"],[0.39583690765765767]]],
			[["MO0.38FE0.62_148_HR159",["MO"],[0.34558300000000003]],["MO5.1FE7.9_166_HR39",["MO"],[0.39420155679287305]]],
			[["MO0.38FE0.62_148_HR159",["MO"],[0.342724]],["MO5.1FE7.9_166_HR39",["MO"],[0.3926159802197802]]],
			[["MO0.38FE0.62_148_HR159",["MO"],[0.33993]],["MO5.1FE7.9_166_HR39",["MO"],[0.3910807028199566]]],
			[["MO0.38FE0.62_148_HR159",["MO"],[0.33719]],["MO5.1FE7.9_166_HR39",["MO"],[0.3895953458244111]]],
			[["MO0.38FE0.62_148_HR159",["MO"],[0.33449599999999996]],["MO5.1FE7.9_166_HR39",["MO"],[0.3881628809272919]]],
			[["MO0.38FE0.62_148_HR159",["MO"],[0.331837]],["MO5.1FE7.9_166_HR39",["MO"],[0.38678623312883437]]]],
	"reference": "C101127"
}

File: MPDS-datasets/2-binary/Fe-Mo/FEMO_MO0.5FE0.5_136_TP30_LIQUID_MO_229_CI2_MO5.1FE7.9_166_HR39_MO0.38FE0.62_148_HR159.json
{
    "components": [
        "FE",
        "MO"
    ],
    "phases": [
        "MO0.5FE0.5_136_TP30",
        "LIQUID",
        "MO_229_CI2",
        "MO5.1FE7.9_166_HR39",
        "MO0.38FE0.62_148_HR159"
    ],
    "conditions": {
        "P": 101325,
        "T": [
            1923.98,
            1903.35,
            1882.72,
            1862.1,
            1841.5,
            1820.93,
            1800.39,
            1779.91,
            1759.48,
            1739.12,
            1718.84,
            1698.64,
            1678.54,
            1658.54,
            1638.66,
            1618.9,
            1599.28,
            1579.8,
            1586.77,
            1593.36,
            1599.62,
            1605.59,
            1611.31,
            1616.83,
            1622.2,
            1627.45,
            1632.62,
            1637.78,
            1642.95,
            1648.18,
            1653.52,
            1659.01,
            1664.69,
            1670.61,
            1676.82,
            1680.7006666666666,
            1684.5813333333333,
            1688.462,
            1692.3426666666667,
            1696.2233333333334,
            1700.104,
            1703.9846666666667,
            1707.8653333333332,
            1711.7459999999999,
            1715.6266666666666,
            1719.5073333333332,
            1723.388,
            1727.2686666666666,
            1731.1493333333333,
            1735.03,
            1738.9106666666667,
            1742.7913333333333,
            1746.672,
            1750.5526666666667,
            1754.4333333333334,
            1758.314,
            1762.1946666666668,
            1766.0753333333332,
            1769.956,
            1773.8366666666666,
            1777.7173333333333,
            1781.598,
            1785.4786666666666,
            1789.3593333333333,
            1793.24,
            1801.55,
            1810.12,
            1818.9,
            1827.8,
            1836.76,
            1845.72,
            1854.6,
            1863.33,
            1871.84,
            1880.08,
            1887.96,
            1895.42,
            1902.39,
            1908.79,
            1914.58,
            1919.66
        ]
    },
    "output": "ZPF",
    "broadcast_conditions": false,
    "values":
			[[["MO0.5FE0.5_136_TP30",["MO"],[0.5852080000000001]],["MO_229_CI2",["MO"],[0.7717176943164362]]],
			[["MO0.5FE0.5_136_TP30",["MO"],[0.5857950000000001]],["MO_229_CI2",["MO"],[0.7941194334600761]]],
			[["MO0.5FE0.5_136_TP30",["MO"],[0.586024]],["MO_229_CI2",["MO"],[0.8130460822102425]]],
			[["MO0.5FE0.5_136_TP30",["MO"],[0.585917]],["MO_229_CI2",["MO"],[0.8288980101329958]]],
			[["MO0.5FE0.5_136_TP30",["MO"],[0.585494]],["MO_229_CI2",["MO"],[0.84256]]],
			[["MO0.5FE0.5_136_TP30",["MO"],[0.584778]],["MO_229_CI2",["MO"],[0.8543961249999998]]],
			[["MO0.5FE0.5_136_TP30",["MO"],[0.5837910000000001]],["MO_229_CI2",["MO"],[0.8647084955752211]]],
			[["MO0.5FE0.5_136_TP30",["MO"],[0.582553]],["MO_229_CI2",["MO"],[0.8737998550323175]]],
			[["MO0.5FE0.5_136_TP30",["MO"],[0.581087]],["MO_229_CI2",["MO"],[0.8819133758079409]]],
			[["MO0.5FE0.5_136_TP30",["MO"],[0.579415]],["MO_229_CI2",["MO"],[0.8891849934952298]]],
			[["MO0.5FE0.5_136_TP30",["MO"],[0.577557]],["MO_229_CI2",["MO"],[0.8957904781899715]]],
			[["MO0.5FE0.5_136_TP30",["MO"],[0.575536]],["MO_229_CI2",["MO"],[0.9018585707710011]]],
			[["MO0.5FE0.5_136_TP30",["MO"],[0.573373]],["MO_229_CI2",["MO"],[0.9074869198266522]]],
			[["MO0.5FE0.5_136_TP30",["MO"],[0.57109]],["MO_229_CI2",["MO"],[0.9127184113398339]]],
			[["MO0.5FE0.5_136_TP30",["MO"],[0.568708]],["MO_229_CI2",["MO"],[0.9174957699115044]]],
			[["MO0.5FE0.5_136_TP30",["MO"],[0.56625]],["MO_229_CI2",["MO"],[0.9220404666024407]]],
			[["MO0.5FE0.5_136_TP30",["MO"],[0.563737]],["MO_229_CI2",["MO"],[0.9263418712267181]]],
			[["MO0.5FE0.5_136_TP30",["MO"],[0.5611889999999999]],["MO5.1FE7.9_166_HR39",["MO"],[0.433473]]],
			[["MO0.5FE0.5_136_TP30",["MO"],[0.55486]],["MO5.1FE7.9_166_HR39",["MO"],[0.43256348811188805]]],
			[["MO0.5FE0.5_136_TP30",["MO"],[0.548639]],["MO5.1FE7.9_166_HR39",["MO"],[0.43167054344624456]]],
			[["MO0.5FE0.5_136_TP30",["MO"],[0.542504]],["MO5.1FE7.9_166_HR39",["MO"],[0.4307861517027864]]],
			[["MO0.5FE0.5_136_TP30",["MO"],[0.536435]],["MO5.1FE7.9_166_HR39",["MO"],[0.4299042216828479]]],
			[["MO0.5FE0.5_136_TP30",["MO"],[0.530409]],["MO5.1FE7.9_166_HR39",["MO"],[0.42901715514333894]]],
			[["MO0.5FE0.5_136_TP30",["MO"],[0.524404]],["MO5.1FE7.9_166_HR39",["MO"],[0.4281158321678322]]],
			[["MO0.5FE0.5_136_TP30",["MO"],[0.5183979999999999]],["MO5.1FE7.9_166_HR39",["MO"],[0.4271895696202532]]],
			[["MO0.5FE0.5_136_TP30",["MO"],[0.51237]],["MO5.1FE7.9_166_HR39",["MO"],[0.42623245825602973]]],
			[["MO0.5FE0.5_136_TP30",["MO"],[0.506297]],["MO5.1FE7.9_166_HR39",["MO"],[0.4252362916666667]]],
			[["MO0.5FE0.5_136_TP30",["MO"],[0.500158]],["MO5.1FE7.9_166_HR39",["MO"],[0.42418510748560456]]],
			[["MO0.5FE0.5_136_TP30",["MO"],[0.49393099999999995]],["MO5.1FE7.9_166_HR39",["MO"],[0.423070976744186]]],
			[["MO0.5FE0.5_136_TP30",["MO"],[0.48759300000000005]],["MO5.1FE7.9_166_HR39",["MO"],[0.42188359187620883]]],
			[["MO0.5FE0.5_136_TP30",["MO"],[0.481124]],["MO5.1FE7.9_166_HR39",["MO"],[0.42060906730769226]]],
			[["MO0.5FE0.5_136_TP30",["MO"],[0.47450000000000003]],["MO5.1FE7.9_166_HR39",["MO"],[0.4192361176470588]]],
			[["MO0.5FE0.5_136_TP30",["MO"],[0.467701]],["MO5.1FE7.9_166_HR39",["MO"],[0.41775324953445064]]],
			[["MO0.5FE0.5_136_TP30",["MO"],[0.46070500000000003]],["MO5.1FE7.9_166_HR39",["MO"],[0.41615049275362326]]],
			[["MO0.5FE0.5_136_TP30",["MO"],[0.45348799999999995]],["MO5.1FE7.9_166_HR39",["MO"],[0.414411]]],
			[["MO0.5FE0.5_136_TP30",["MO"],[0.45294793333333333]],["MO0.38FE0.62_148_HR159",["MO"],[0.3841973]]],
			[["MO0.5FE0.5_136_TP30",["MO"],[0.45240786666666666]],["MO0.38FE0.62_148_HR159",["MO"],[0.38429260000000004]]],
			[["MO0.5FE0.5_136_TP30",["MO"],[0.4518678]],["MO0.38FE0.62_148_HR159",["MO"],[0.38438790000000006]]],
			[["MO0.5FE0.5_136_TP30",["MO"],[0.4513277333333333]],["MO0.38FE0.62_148_HR159",["MO"],[0.3844832]]],
			[["MO0.5FE0.5_136_TP30",["MO"],[0.45078766666666664]],["MO0.38FE0.62_148_HR159",["MO"],[0.3845785]]],
			[["MO0.5FE0.5_136_TP30",["MO"],[0.4502476]],["MO0.38FE0.62_148_HR159",["MO"],[0.38467380000000007]]],
			[["MO0.5FE0.5_136_TP30",["MO"],[0.44970753333333335]],["MO0.38FE0.62_148_HR159",["MO"],[0.38476910000000003]]],
			[["MO0.5FE0.5_136_TP30",["MO"],[0.4491674666666666]],["MO0.38FE0.62_148_HR159",["MO"],[0.3848644]]],
			[["MO0.5FE0.5_136_TP30",["MO"],[0.44862739999999995]],["MO0.38FE0.62_148_HR159",["MO"],[0.3849597]]],
			[["MO0.5FE0.5_136_TP30",["MO"],[0.4480873333333333]],["MO0.38FE0.62_148_HR159",["MO"],[0.38505500000000004]]],
			[["MO0.5FE0.5_136_TP30",["MO"],[0.4475472666666666]],["MO0.38FE0.62_148_HR159",["MO"],[0.38515030000000006]]],
			[["MO0.5FE0.5_136_TP30",["MO"],[0.4470072]],["MO0.38FE0.62_148_HR159",["MO"],[0.3852456]]],
			[["MO0.5FE0.5_136_TP30",["MO"],[0.4464671333333333]],["MO0.38FE0.62_148_HR159",["MO"],[0.3853409]]],
			[["MO0.5FE0.5_136_TP30",["MO"],[0.44592706666666665]],["MO0.38FE0.62_148_HR159",["MO"],[0.38543620000000006]]],
			[["MO0.5FE0.5_136_TP30",["MO"],[0.445387]],["MO0.38FE0.62_148_HR159",["MO"],[0.3855315]]],
			[["MO0.5FE0.5_136_TP30",["MO"],[0.4448469333333333]],["MO0.38FE0.62_148_HR159",["MO"],[0.3856268]]],
			[["MO0.5FE0.5_136_TP30",["MO"],[0.4443068666666667]],["MO0.38FE0.62_148_HR159",["MO"],[0.38572210000000007]]],
			[["MO0.5FE0.5_136_TP30",["MO"],[0.4437668]],["MO0.38FE0.62_148_HR159",["MO"],[0.38581740000000003]]],
			[["MO0.5FE0.5_136_TP30",["MO"],[0.44322673333333334]],["MO0.38FE0.62_148_HR159",["MO"],[0.3859127]]],
			[["MO0.5FE0.5_136_TP30",["MO"],[0.4426866666666667]],["MO0.38FE0.62_148_HR159",["MO"],[0.386008]]],
			[["MO0.5FE0.5_136_TP30",["MO"],[0.4421466]],["MO0.38FE0.62_148_HR159",["MO"],[0.38610330000000004]]],
			[["MO0.5FE0.5_136_TP30",["MO"],[0.4416065333333334]],["MO0.38FE0.62_148_HR159",["MO"],[0.3861986]]],
			[["MO0.5FE0.5_136_TP30",["MO"],[0.4410664666666666]],["MO0.38FE0.62_148_HR159",["MO"],[0.3862939]]],
			[["MO0.5FE0.5_136_TP30",["MO"],[0.4405264]],["MO0.38FE0.62_148_HR159",["MO"],[0.3863892]]],
			[["MO0.5FE0.5_136_TP30",["MO"],[0.4399863333333333]],["MO0.38FE0.62_148_HR159",["MO"],[0.38648450000000006]]],
			[["MO0.5FE0.5_136_TP30",["MO"],[0.43944626666666664]],["MO0.38FE0.62_148_HR159",["MO"],[0.38657980000000003]]],
			[["MO0.5FE0.5_136_TP30",["MO"],[0.43890619999999997]],["MO0.38FE0.62_148_HR159",["MO"],[0.3866751]]],
			[["MO0.5FE0.5_136_TP30",["MO"],[0.4383661333333333]],["MO0.38FE0.62_148_HR159",["MO"],[0.38677039999999996]]],
			[["MO0.5FE0.5_136_TP30",["MO"],[0.4378260666666667]],["MO0.38FE0.62_148_HR159",["MO"],[0.38686570000000003]]],
			[["MO0.5FE0.5_136_TP30",["MO"],[0.437286]],["LIQUID",["MO"],[0.2888661650000002]]],
			[["MO0.5FE0.5_136_TP30",["MO"],[0.444497]],["LIQUID",["MO"],[0.29717834908136487]]],
			[["MO0.5FE0.5_136_TP30",["MO"],[0.452168]],["LIQUID",["MO"],[0.30532572201257846]]],
			[["MO0.5FE0.5_136_TP30",["MO"],[0.460244]],["LIQUID",["MO"],[0.31376010109622415]]],
			[["MO0.5FE0.5_136_TP30",["MO"],[0.468671]],["LIQUID",["MO"],[0.3224080714285714]]],
			[["MO0.5FE0.5_136_TP30",["MO"],[0.477393]],["LIQUID",["MO"],[0.33122142555685813]]],
			[["MO0.5FE0.5_136_TP30",["MO"],[0.48635599999999996]],["LIQUID",["MO"],[0.34015063286713293]]],
			[["MO0.5FE0.5_136_TP30",["MO"],[0.495506]],["LIQUID",["MO"],[0.34912994055944047]]],
			[["MO0.5FE0.5_136_TP30",["MO"],[0.504787]],["LIQUID",["MO"],[0.3580945788235293]]],
			[["MO0.5FE0.5_136_TP30",["MO"],[0.514145]],["LIQUID",["MO"],[0.366992113772455]]],
			[["MO0.5FE0.5_136_TP30",["MO"],[0.523525]],["LIQUID",["MO"],[0.37578117444717435]]],
			[["MO0.5FE0.5_136_TP30",["MO"],[0.532872]],["LIQUID",["MO"],[0.38436338931297714]]],
			[["MO0.5FE0.5_136_TP30",["MO"],[0.5421320000000001]],["LIQUID",["MO"],[0.39270227526595763]]],
			[["MO0.5FE0.5_136_TP30",["MO"],[0.55125]],["LIQUID",["MO"],[0.4007128987341773]]],
			[["MO0.5FE0.5_136_TP30",["MO"],[0.560171]],["LIQUID",["MO"],[0.40830796229260924]]],
			[["MO0.5FE0.5_136_TP30",["MO"],[0.5688409999999999]],["LIQUID",["MO"],[0.41543492105263147]]],
			[["MO0.5FE0.5_136_TP30",["MO"],[0.577205]],["LIQUID",["MO"],[0.4219321512915129]]]],
	"reference": "C101127"
}

File: MPDS-datasets/2-binary/Fe-Mo/FEMO_MO5.1FE7.9_166_HR39_MO_229_CI2_MOFE2_194_HP12_LIQUID_MO0.38FE0.62_148_HR159_MO0.5FE0.5_136_TP30.json
{
    "components": [
        "FE",
        "MO"
    ],
    "phases": [
        "MO5.1FE7.9_166_HR39",
        "MO_229_CI2",
        "MOFE2_194_HP12",
        "LIQUID",
        "MO0.38FE0.62_148_HR159",
        "MO0.5FE0.5_136_TP30"
    ],
    "conditions": {
        "P": 101325,
        "T": [
            1097.4850000000001,
            1097.4850000000001,
            1102.7362666666668,
            1107.9875333333334,
            1113.2388,
            1118.4900666666667,
            1123.7413333333334,
            1128.9926,
            1134.2438666666667,
            1139.4951333333333,
            1144.7464,
            1149.9976666666666,
            1155.2489333333333,
            1160.5002,
            1165.7514666666666,
            1171.0027333333333,
            1176.254,
            1181.5052666666666,
            1186.7565333333332,
            1192.0077999999999,
            1197.2590666666667,
            1202.5103333333334,
            1207.7616,
            1213.0128666666667,
            1218.2641333333333,
            1223.5154,
            1228.7666666666667,
            1234.0179333333333,
            1239.2692,
            1244.5204666666668,
            1249.7717333333335,
            1255.0230000000001,
            1270.925,
            1286.8400000000001,
            1302.75,
            1318.68,
            1334.61,
            1350.54,
            1366.48,
            1382.42,
            1398.35,
            1414.29,
            1430.23,
            1446.16,
            1462.09,
            1478.02,
            1493.93,
            1509.84,
            1525.75,
            1535.53,
            1545.16,
            1554.65,
            1563.99,
            1573.21,
            1582.31,
            1591.29,
            1600.17,
            1608.95,
            1617.65,
            1626.27,
            1634.82,
            1643.31,
            1651.75,
            1660.14,
            1668.49,
            1676.82,
            1671.13,
            1665.61,
            1660.24,
            1654.97,
            1649.77,
            1644.6,
            1639.44,
            1634.23,
            1628.95,
            1623.56,
            1618.03,
            1612.31,
            1606.38,
            1600.2,
            1593.74,
            1586.95,
            1579.8
        ]
    },
    "output": "ZPF",
    "broadcast_conditions": false,
    "values":
			[[["MO5.1FE7.9_166_HR39",["MO"],[0.453107]],["MO_229_CI2",["MO"],[null]]],
			[["MO5.1FE7.9_166_HR39",["MO"],[0.424514]],["MOFE2_194_HP12",["MO"],[0.331109]]],
			[["MO5.1FE7.9_166_HR39",["MO"],[0.42352276666666666]],["MOFE2_194_HP12",["MO"],[0.331109]]],
			[["MO5.1FE7.9_166_HR39",["MO"],[0.4225315333333333]],["MOFE2_194_HP12",["MO"],[0.331109]]],
			[["MO5.1FE7.9_166_HR39",["MO"],[0.4215403]],["MOFE2_194_HP12",["MO"],[0.331109]]],
			[["MO5.1FE7.9_166_HR39",["MO"],[0.4205490666666667]],["MOFE2_194_HP12",["MO"],[0.331109]]],
			[["MO5.1FE7.9_166_HR39",["MO"],[0.4195578333333333]],["MOFE2_194_HP12",["MO"],[0.331109]]],
			[["MO5.1FE7.9_166_HR39",["MO"],[0.41856659999999996]],["MOFE2_194_HP12",["MO"],[0.331109]]],
			[["MO5.1FE7.9_166_HR39",["MO"],[0.41757536666666667]],["MOFE2_194_HP12",["MO"],[0.331109]]],
			[["MO5.1FE7.9_166_HR39",["MO"],[0.41658413333333333]],["MOFE2_194_HP12",["MO"],[0.331109]]],
			[["MO5.1FE7.9_166_HR39",["MO"],[0.4155929]],["MOFE2_194_HP12",["MO"],[0.331109]]],
			[["MO5.1FE7.9_166_HR39",["MO"],[0.41460166666666665]],["MOFE2_194_HP12",["MO"],[0.331109]]],
			[["MO5.1FE7.9_166_HR39",["MO"],[0.41361043333333336]],["MOFE2_194_HP12",["MO"],[0.331109]]],
			[["MO5.1FE7.9_166_HR39",["MO"],[0.41261919999999996]],["MOFE2_194_HP12",["MO"],[0.331109]]],
			[["MO5.1FE7.9_166_HR39",["MO"],[0.4116279666666667]],["MOFE2_194_HP12",["MO"],[0.331109]]],
			[["MO5.1FE7.9_166_HR39",["MO"],[0.41063673333333334]],["MOFE2_194_HP12",["MO"],[0.331109]]],
			[["MO5.1FE7.9_166_HR39",["MO"],[0.40964550000000005]],["MOFE2_194_HP12",["MO"],[0.331109]]],
			[["MO5.1FE7.9_166_HR39",["MO"],[0.40865426666666665]],["MOFE2_194_HP12",["MO"],[0.331109]]],
			[["MO5.1FE7.9_166_HR39",["MO"],[0.4076630333333333]],["MOFE2_194_HP12",["MO"],[0.331109]]],
			[["MO5.1FE7.9_166_HR39",["MO"],[0.4066718]],["MOFE2_194_HP12",["MO"],[0.331109]]],
			[["MO5.1FE7.9_166_HR39",["MO"],[0.40568056666666663]],["MOFE2_194_HP12",["MO"],[0.331109]]],
			[["MO5.1FE7.9_166_HR39",["MO"],[0.40468933333333335]],["MOFE2_194_HP12",["MO"],[0.331109]]],
			[["MO5.1FE7.9_166_HR39",["MO"],[0.4036981]],["MOFE2_194_HP12",["MO"],[0.331109]]],
			[["MO5.1FE7.9_166_HR39",["MO"],[0.4027068666666666]],["MOFE2_194_HP12",["MO"],[0.331109]]],
			[["MO5.1FE7.9_166_HR39",["MO"],[0.4017156333333333]],["MOFE2_194_HP12",["MO"],[0.331109]]],
			[["MO5.1FE7.9_166_HR39",["MO"],[0.4007244]],["MOFE2_194_HP12",["MO"],[0.331109]]],
			[["MO5.1FE7.9_166_HR39",["MO"],[0.39973316666666664]],["MOFE2_194_HP12",["MO"],[0.331109]]],
			[["MO5.1FE7.9_166_HR39",["MO"],[0.3987419333333333]],["MOFE2_194_HP12",["MO"],[0.331109]]],
			[["MO5.1FE7.9_166_HR39",["MO"],[0.3977507]],["MOFE2_194_HP12",["MO"],[0.331109]]],
			[["MO5.1FE7.9_166_HR39",["MO"],[0.39675946666666667]],["MOFE2_194_HP12",["MO"],[0.331109]]],
			[["MO5.1FE7.9_166_HR39",["MO"],[0.3957682333333333]],["MOFE2_194_HP12",["MO"],[0.331109]]],
			[["MO5.1FE7.9_166_HR39",["MO"],[0.394777]],["LIQUID",["MO"],[0.05101659796917054]]],
			[["MO5.1FE7.9_166_HR39",["MO"],[0.393734]],["LIQUID",["MO"],[0.05474861632482441]]],
			[["MO5.1FE7.9_166_HR39",["MO"],[0.39275799999999994]],["LIQUID",["MO"],[0.05861465398530244]]],
			[["MO5.1FE7.9_166_HR39",["MO"],[0.391847]],["LIQUID",["MO"],[0.06263174095347503]]],
			[["MO5.1FE7.9_166_HR39",["MO"],[0.391002]],["LIQUID",["MO"],[0.06681207620991256]]],
			[["MO5.1FE7.9_166_HR39",["MO"],[0.39022100000000004]],["LIQUID",["MO"],[0.07115840894020126]]],
			[["MO5.1FE7.9_166_HR39",["MO"],[0.389504]],["LIQUID",["MO"],[0.07567448989777509]]],
			[["MO5.1FE7.9_166_HR39",["MO"],[0.38885]],["LIQUID",["MO"],[0.0803669106902871]]],
			[["MO5.1FE7.9_166_HR39",["MO"],[0.38825899999999997]],["LIQUID",["MO"],[0.08524149497518613]]],
			[["MO5.1FE7.9_166_HR39",["MO"],[0.387729]],["LIQUID",["MO"],[0.09030232386649872]]],
			[["MO5.1FE7.9_166_HR39",["MO"],[0.38726]],["LIQUID",["MO"],[0.09555785383631714]]],
			[["MO5.1FE7.9_166_HR39",["MO"],[0.386851]],["LIQUID",["MO"],[0.10101231292207796]]],
			[["MO5.1FE7.9_166_HR39",["MO"],[0.38650199999999996]],["LIQUID",["MO"],[0.10666924406332455]]],
			[["MO5.1FE7.9_166_HR39",["MO"],[0.386212]],["LIQUID",["MO"],[0.11253911118553246]]],
			[["MO5.1FE7.9_166_HR39",["MO"],[0.385981]],["LIQUID",["MO"],[0.11862405098572398]]],
			[["MO5.1FE7.9_166_HR39",["MO"],[0.385806]],["LIQUID",["MO"],[0.12492584737569067]]],
			[["MO5.1FE7.9_166_HR39",["MO"],[0.385689]],["LIQUID",["MO"],[0.1314586206171108]]],
			[["MO5.1FE7.9_166_HR39",["MO"],[0.385627]],["MO0.38FE0.62_148_HR159",["MO"],[0.3295493822138127]]],
			[["MO5.1FE7.9_166_HR39",["MO"],[0.386862]],["MO0.38FE0.62_148_HR159",["MO"],[0.33199114492753623]]],
			[["MO5.1FE7.9_166_HR39",["MO"],[0.388146]],["MO0.38FE0.62_148_HR159",["MO"],[0.33446517101449275]]],
			[["MO5.1FE7.9_166_HR39",["MO"],[0.38948099999999997]],["MO0.38FE0.62_148_HR159",["MO"],[0.33698542603550297]]],
			[["MO5.1FE7.9_166_HR39",["MO"],[0.390868]],["MO0.38FE0.62_148_HR159",["MO"],[0.3395547331319235]]],
			[["MO5.1FE7.9_166_HR39",["MO"],[0.39231]],["MO0.38FE0.62_148_HR159",["MO"],[0.3421893456790124]]],
			[["MO5.1FE7.9_166_HR39",["MO"],[0.39380699999999996]],["MO0.38FE0.62_148_HR159",["MO"],[0.34489828151260504]]],
			[["MO5.1FE7.9_166_HR39",["MO"],[0.39536099999999996]],["MO0.38FE0.62_148_HR159",["MO"],[0.3476922060085837]]],
			[["MO5.1FE7.9_166_HR39",["MO"],[0.396974]],["MO0.38FE0.62_148_HR159",["MO"],[0.3505885657894737]]],
			[["MO5.1FE7.9_166_HR39",["MO"],[0.398648]],["MO0.38FE0.62_148_HR159",["MO"],[0.3535980503919373]]],
			[["MO5.1FE7.9_166_HR39",["MO"],[0.400383]],["MO0.38FE0.62_148_HR159",["MO"],[0.35674071167048055]]],
			[["MO5.1FE7.9_166_HR39",["MO"],[0.402183]],["MO0.38FE0.62_148_HR159",["MO"],[0.36003171695906433]]],
			[["MO5.1FE7.9_166_HR39",["MO"],[0.404048]],["MO0.38FE0.62_148_HR159",["MO"],[0.3634926232057416]]],
			[["MO5.1FE7.9_166_HR39",["MO"],[0.40598]],["MO0.38FE0.62_148_HR159",["MO"],[0.3671407509157509]]],
			[["MO5.1FE7.9_166_HR39",["MO"],[0.407981]],["MO0.38FE0.62_148_HR159",["MO"],[0.3710009812734082]]],
			[["MO5.1FE7.9_166_HR39",["MO"],[0.410052]],["MO0.38FE0.62_148_HR159",["MO"],[0.37509431887755107]]],
			[["MO5.1FE7.9_166_HR39",["MO"],[0.412194]],["MO0.38FE0.62_148_HR159",["MO"],[0.3794483833116037]]],
			[["MO5.1FE7.9_166_HR39",["MO"],[0.414411]],["MO0.5FE0.5_136_TP30",["MO"],[0.45348799999999995]]],
			[["MO5.1FE7.9_166_HR39",["MO"],[0.416009]],["MO0.5FE0.5_136_TP30",["MO"],[0.46010067793880816]]],
			[["MO5.1FE7.9_166_HR39",["MO"],[0.417511]],["MO0.5FE0.5_136_TP30",["MO"],[0.46661378378378393]]],
			[["MO5.1FE7.9_166_HR39",["MO"],[0.418925]],["MO0.5FE0.5_136_TP30",["MO"],[0.4730276813380282]]],
			[["MO5.1FE7.9_166_HR39",["MO"],[0.42025799999999996]],["MO0.5FE0.5_136_TP30",["MO"],[0.4793744918032787]]],
			[["MO5.1FE7.9_166_HR39",["MO"],[0.421517]],["MO0.5FE0.5_136_TP30",["MO"],[0.4856668370786518]]],
			[["MO5.1FE7.9_166_HR39",["MO"],[0.422709]],["MO0.5FE0.5_136_TP30",["MO"],[0.49193143977055465]]],
			[["MO5.1FE7.9_166_HR39",["MO"],[0.42384099999999997]],["MO0.5FE0.5_136_TP30",["MO"],[0.4981586150870405]]],
			[["MO5.1FE7.9_166_HR39",["MO"],[0.424921]],["MO0.5FE0.5_136_TP30",["MO"],[0.5043815368217053]]],
			[["MO5.1FE7.9_166_HR39",["MO"],[0.42595500000000003]],["MO0.5FE0.5_136_TP30",["MO"],[0.5106080077369439]]],
			[["MO5.1FE7.9_166_HR39",["MO"],[0.426952]],["MO0.5FE0.5_136_TP30",["MO"],[0.516836460952381]]],
			[["MO5.1FE7.9_166_HR39",["MO"],[0.427918]],["MO0.5FE0.5_136_TP30",["MO"],[0.523061877094972]]],
			[["MO5.1FE7.9_166_HR39",["MO"],[0.428861]],["MO0.5FE0.5_136_TP30",["MO"],[0.5293211376811594]]],
			[["MO5.1FE7.9_166_HR39",["MO"],[0.42978700000000003]],["MO0.5FE0.5_136_TP30",["MO"],[0.5356027377622375]]],
			[["MO5.1FE7.9_166_HR39",["MO"],[0.430704]],["MO0.5FE0.5_136_TP30",["MO"],[0.5419143819095475]]],
			[["MO5.1FE7.9_166_HR39",["MO"],[0.43161900000000003]],["MO0.5FE0.5_136_TP30",["MO"],[0.5482665878594248]]],
			[["MO5.1FE7.9_166_HR39",["MO"],[0.43254]],["MO0.5FE0.5_136_TP30",["MO"],[0.5546900789074354]]],
			[["MO5.1FE7.9_166_HR39",["MO"],[0.433473]],["MO0.5FE0.5_136_TP30",["MO"],[0.5611889999999999]]]],
	"reference": "C101127"
}

File: MPDS-datasets/2-binary/Fe-Mo/FEMO_MOFE2_194_HP12_LIQUID_MO5.1FE7.9_166_HR39_FE_PURE.json
{
    "components": [
        "FE",
        "MO"
    ],
    "phases": [
        "MOFE2_194_HP12",
        "LIQUID",
        "MO5.1FE7.9_166_HR39",
        "FE_PURE"
    ],
    "conditions": {
        "P": 101325,
        "T": [
            1255.0230000000001,
            1098.409,
            1097.4850000000001,
            1255.0230000000001,
            1249.7717333333335,
            1244.5204666666668,
            1239.2692000000002,
            1234.0179333333333,
            1228.7666666666667,
            1223.5154,
            1218.2641333333333,
            1213.0128666666667,
            1207.7616,
            1202.5103333333334,
            1197.2590666666667,
            1192.0077999999999,
            1186.7565333333332,
            1181.5052666666666,
            1176.254,
            1171.0027333333333,
            1165.7514666666666,
            1160.5002,
            1155.2489333333333,
            1149.9976666666666,
            1144.7464,
            1139.4951333333333,
            1134.2438666666667,
            1128.9926,
            1123.7413333333334,
            1118.4900666666667,
            1113.2388,
            1107.9875333333334,
            1102.7362666666668,
            1098.409,
            1097.4850000000001
        ]
    },
    "output": "ZPF",
    "broadcast_conditions": false,
    "values":
			[[["MOFE2_194_HP12",["MO"],[0.331109]],["MO5.1FE7.9_166_HR39",["MO"],[0.394777]]],
			[["MOFE2_194_HP12",["MO"],[0.331109]],["FE_PURE",["MO"],[0.0]]],
			[["MOFE2_194_HP12",["MO"],[0.331109]],["LIQUID",["MO"],[null]]],
			[["MOFE2_194_HP12",["MO"],[0.331109]],["MO5.1FE7.9_166_HR39",["MO"],[0.394777]]],
			[["MOFE2_194_HP12",["MO"],[0.331109]],["MO5.1FE7.9_166_HR39",["MO"],[0.3957682333333333]]],
			[["MOFE2_194_HP12",["MO"],[0.331109]],["MO5.1FE7.9_166_HR39",["MO"],[0.39675946666666667]]],
			[["MOFE2_194_HP12",["MO"],[0.331109]],["MO5.1FE7.9_166_HR39",["MO"],[0.3977507]]],
			[["MOFE2_194_HP12",["MO"],[0.331109]],["MO5.1FE7.9_166_HR39",["MO"],[0.3987419333333333]]],
			[["MOFE2_194_HP12",["MO"],[0.331109]],["MO5.1FE7.9_166_HR39",["MO"],[0.39973316666666664]]],
			[["MOFE2_194_HP12",["MO"],[0.331109]],["MO5.1FE7.9_166_HR39",["MO"],[0.4007244]]],
			[["MOFE2_194_HP12",["MO"],[0.331109]],["MO5.1FE7.9_166_HR39",["MO"],[0.4017156333333333]]],
			[["MOFE2_194_HP12",["MO"],[0.331109]],["MO5.1FE7.9_166_HR39",["MO"],[0.4027068666666666]]],
			[["MOFE2_194_HP12",["MO"],[0.331109]],["MO5.1FE7.9_166_HR39",["MO"],[0.4036981]]],
			[["MOFE2_194_HP12",["MO"],[0.331109]],["MO5.1FE7.9_166_HR39",["MO"],[0.40468933333333335]]],
			[["MOFE2_194_HP12",["MO"],[0.331109]],["MO5.1FE7.9_166_HR39",["MO"],[0.40568056666666663]]],
			[["MOFE2_194_HP12",["MO"],[0.331109]],["MO5.1FE7.9_166_HR39",["MO"],[0.4066718]]],
			[["MOFE2_194_HP12",["MO"],[0.331109]],["MO5.1FE7.9_166_HR39",["MO"],[0.4076630333333333]]],
			[["MOFE2_194_HP12",["MO"],[0.331109]],["MO5.1FE7.9_166_HR39",["MO"],[0.40865426666666665]]],
			[["MOFE2_194_HP12",["MO"],[0.331109]],["MO5.1FE7.9_166_HR39",["MO"],[0.40964550000000005]]],
			[["MOFE2_194_HP12",["MO"],[0.331109]],["MO5.1FE7.9_166_HR39",["MO"],[0.41063673333333334]]],
			[["MOFE2_194_HP12",["MO"],[0.331109]],["MO5.1FE7.9_166_HR39",["MO"],[0.4116279666666667]]],
			[["MOFE2_194_HP12",["MO"],[0.331109]],["MO5.1FE7.9_166_HR39",["MO"],[0.41261919999999996]]],
			[["MOFE2_194_HP12",["MO"],[0.331109]],["MO5.1FE7.9_166_HR39",["MO"],[0.41361043333333336]]],
			[["MOFE2_194_HP12",["MO"],[0.331109]],["MO5.1FE7.9_166_HR39",["MO"],[0.41460166666666665]]],
			[["MOFE2_194_HP12",["MO"],[0.331109]],["MO5.1FE7.9_166_HR39",["MO"],[0.4155929]]],
			[["MOFE2_194_HP12",["MO"],[0.331109]],["MO5.1FE7.9_166_HR39",["MO"],[0.41658413333333333]]],
			[["MOFE2_194_HP12",["MO"],[0.331109]],["MO5.1FE7.9_166_HR39",["MO"],[0.41757536666666667]]],
			[["MOFE2_194_HP12",["MO"],[0.331109]],["MO5.1FE7.9_166_HR39",["MO"],[0.41856659999999996]]],
			[["MOFE2_194_HP12",["MO"],[0.331109]],["MO5.1FE7.9_166_HR39",["MO"],[0.4195578333333333]]],
			[["MOFE2_194_HP12",["MO"],[0.331109]],["MO5.1FE7.9_166_HR39",["MO"],[0.4205490666666667]]],
			[["MOFE2_194_HP12",["MO"],[0.331109]],["MO5.1FE7.9_166_HR39",["MO"],[0.4215403]]],
			[["MOFE2_194_HP12",["MO"],[0.331109]],["MO5.1FE7.9_166_HR39",["MO"],[0.4225315333333333]]],
			[["MOFE2_194_HP12",["MO"],[0.331109]],["MO5.1FE7.9_166_HR39",["MO"],[0.42352276666666666]]],
			[["MOFE2_194_HP12",["MO"],[0.331109]],["FE_PURE",["MO"],[0.0]]],
			[["MOFE2_194_HP12",["MO"],[0.331109]],["LIQUID",["MO"],[null]]]],
	"reference": "C101127"
}

File: MPDS-datasets/2-binary/Fe-Mo/FEMO_MO_229_CI2_LIQUID_MO0.5FE0.5_136_TP30_MO5.1FE7.9_166_HR39.json
{
    "components": [
        "FE",
        "MO"
    ],
    "phases": [
        "MO_229_CI2",
        "LIQUID",
        "MO0.5FE0.5_136_TP30",
        "MO5.1FE7.9_166_HR39"
    ],
    "conditions": {
        "P": 101325,
        "T": [
            2822.32,
            2744.33,
            2744.31,
            2662.38,
            2662.36,
            2583.62,
            2583.59,
            2508.22,
            2508.19,
            2436.39,
            2436.36,
            2368.32,
            2368.28,
            2304.2,
            2304.16,
            2244.2200000000003,
            2244.1800000000003,
            2188.59,
            2188.55,
            2137.49,
            2137.44,
            2091.12,
            2091.0699999999997,
            2049.67,
            2049.62,
            2013.34,
            2013.28,
            1982.32,
            1982.26,
            1956.81,
            1956.75,
            1937.0,
            1936.96,
            1923.94,
            1912.44,
            1912.43,
            1899.28,
            1899.27,
            1885.31,
            1885.3,
            1870.46,
            1870.44,
            1854.65,
            1854.62,
            1837.81,
            1837.78,
            1819.86,
            1819.82,
            1800.73,
            1800.69,
            1780.35,
            1780.31,
            1758.65,
            1758.61,
            1735.55,
            1735.51,
            1710.98,
            1710.94,
            1684.87,
            1684.84,
            1657.15,
            1657.12,
            1627.74,
            1627.71,
            1596.57,
            1596.55,
            1579.8,
            1563.64,
            1546.16,
            1546.12,
            1527.42,
            1527.39,
            1507.51,
            1507.48,
            1486.41,
            1486.37,
            1464.1,
            1464.07,
            1440.58,
            1440.55,
            1415.82,
            1415.79,
            1389.82,
            1389.79,
            1362.56,
            1362.54,
            1334.04,
            1334.01,
            1304.22,
            1304.2,
            1273.1100000000001,
            1273.0900000000001,
            1240.685,
            1240.665,
            1206.934,
            1206.9160000000002,
            1171.845,
            1171.827,
            1135.402,
            1135.385,
            1098.409,
            1098.409
        ]
    },
    "output": "ZPF",
    "broadcast_conditions": false,
    "values":
			[[["MO_229_CI2",["MO"],[0.999619]],["LIQUID",["MO"],[null]]],
			[["MO_229_CI2",["MO"],[0.9911679999999999]],["LIQUID",["MO"],[0.9430071680895464]]],
			[["MO_229_CI2",["MO"],[0.9911660000000001]],["LIQUID",["MO"],[0.9429939975336746]]],
			[["MO_229_CI2",["MO"],[0.981398]],["LIQUID",["MO"],[0.8893148549618322]]],
			[["MO_229_CI2",["MO"],[0.981395]],["LIQUID",["MO"],[0.889301838167939]]],
			[["MO_229_CI2",["MO"],[0.971065]],["LIQUID",["MO"],[0.8382024458245746]]],
			[["MO_229_CI2",["MO"],[0.971062]],["LIQUID",["MO"],[0.8381830389833748]]],
			[["MO_229_CI2",["MO"],[0.960176]],["LIQUID",["MO"],[0.7896994919786094]]],
			[["MO_229_CI2",["MO"],[0.960172]],["LIQUID",["MO"],[0.7896803277310923]]],
			[["MO_229_CI2",["MO"],[0.9487369999999999]],["LIQUID",["MO"],[0.743921459778879]]],
			[["MO_229_CI2",["MO"],[0.948732]],["LIQUID",["MO"],[0.7439024195577584]]],
			[["MO_229_CI2",["MO"],[0.936753]],["LIQUID",["MO"],[0.7008870796426536]]],
			[["MO_229_CI2",["MO"],[0.936747]],["LIQUID",["MO"],[0.7008618540201484]]],
			[["MO_229_CI2",["MO"],[0.924231]],["LIQUID",["MO"],[0.6606630898812889]]],
			[["MO_229_CI2",["MO"],[0.9242239999999999]],["LIQUID",["MO"],[0.660638183908046]]],
			[["MO_229_CI2",["MO"],[0.911176]],["LIQUID",["MO"],[0.6233458795654616]]],
			[["MO_229_CI2",["MO"],[0.911167]],["LIQUID",["MO"],[0.6233211356059187]]],
			[["MO_229_CI2",["MO"],[0.897594]],["LIQUID",["MO"],[0.5889705267857143]]],
			[["MO_229_CI2",["MO"],[0.897582]],["LIQUID",["MO"],[0.5889459404761905]]],
			[["MO_229_CI2",["MO"],[0.88349]],["LIQUID",["MO"],[0.5575875101513473]]],
			[["MO_229_CI2",["MO"],[0.883476]],["LIQUID",["MO"],[0.5575569684385383]]],
			[["MO_229_CI2",["MO"],[0.86887]],["LIQUID",["MO"],[0.5292631256921373]]],
			[["MO_229_CI2",["MO"],[0.868853]],["LIQUID",["MO"],[0.5292325839793282]]],
			[["MO_229_CI2",["MO"],[0.8537399999999999]],["LIQUID",["MO"],[0.5040980724478595]]],
			[["MO_229_CI2",["MO"],[0.853718]],["LIQUID",["MO"],[0.5040677211855104]]],
			[["MO_229_CI2",["MO"],[0.838104]],["LIQUID",["MO"],[0.48212601449537956]]],
			[["MO_229_CI2",["MO"],[0.838077]],["LIQUID",["MO"],[0.48208981337198764]]],
			[["MO_229_CI2",["MO"],[0.8219670000000001]],["LIQUID",["MO"],[0.46341003370175754]]],
			[["MO_229_CI2",["MO"],[0.8219339999999999]],["LIQUID",["MO"],[0.4633738325783656]]],
			[["MO_229_CI2",["MO"],[0.805336]],["LIQUID",["MO"],[0.44810523644524236]]],
			[["MO_229_CI2",["MO"],[0.805296]],["LIQUID",["MO"],[0.44806925475763015]]],
			[["MO_229_CI2",["MO"],[0.788215]],["LIQUID",["MO"],[0.4362252825852783]]],
			[["MO_229_CI2",["MO"],[0.788168]],["LIQUID",["MO"],[0.43620129479353686]]],
			[["MO_229_CI2",["MO"],[0.7716670000000001]],["MO0.5FE0.5_136_TP30",["MO"],[0.5852091381483276]]],
			[["MO_229_CI2",["MO"],[0.78484]],["MO0.5FE0.5_136_TP30",["MO"],[0.5855363557925352]]],
			[["MO_229_CI2",["MO"],[0.7848529999999999]],["MO0.5FE0.5_136_TP30",["MO"],[0.585536640329617]]],
			[["MO_229_CI2",["MO"],[0.7982729999999999]],["MO0.5FE0.5_136_TP30",["MO"],[0.5858401783809986]]],
			[["MO_229_CI2",["MO"],[0.798288]],["MO0.5FE0.5_136_TP30",["MO"],[0.5858402893843917]]],
			[["MO_229_CI2",["MO"],[0.810952]],["MO0.5FE0.5_136_TP30",["MO"],[0.5859952501211828]]],
			[["MO_229_CI2",["MO"],[0.810968]],["MO0.5FE0.5_136_TP30",["MO"],[0.585995361124576]]],
			[["MO_229_CI2",["MO"],[0.822921]],["MO0.5FE0.5_136_TP30",["MO"],[0.5859603811833172]]],
			[["MO_229_CI2",["MO"],[0.8229380000000001]],["MO0.5FE0.5_136_TP30",["MO"],[0.585960277400582]]],
			[["MO_229_CI2",["MO"],[0.834222]],["MO0.5FE0.5_136_TP30",["MO"],[0.5857640218446601]]],
			[["MO_229_CI2",["MO"],[0.8342400000000001]],["MO0.5FE0.5_136_TP30",["MO"],[0.5857634058252428]]],
			[["MO_229_CI2",["MO"],[0.8449]],["MO0.5FE0.5_136_TP30",["MO"],[0.5853655585804569]]],
			[["MO_229_CI2",["MO"],[0.844918]],["MO0.5FE0.5_136_TP30",["MO"],[0.5853645143412737]]],
			[["MO_229_CI2",["MO"],[0.8549979999999999]],["MO0.5FE0.5_136_TP30",["MO"],[0.5847265837390458]]],
			[["MO_229_CI2",["MO"],[0.855015]],["MO0.5FE0.5_136_TP30",["MO"],[0.5847246616358326]]],
			[["MO_229_CI2",["MO"],[0.864559]],["MO0.5FE0.5_136_TP30",["MO"],[0.5838073378773125]]],
			[["MO_229_CI2",["MO"],[0.864575]],["MO0.5FE0.5_136_TP30",["MO"],[0.5838054157740994]]],
			[["MO_229_CI2",["MO"],[0.873626]],["MO0.5FE0.5_136_TP30",["MO"],[0.58257959765625]]],
			[["MO_229_CI2",["MO"],[0.8736409999999999]],["MO0.5FE0.5_136_TP30",["MO"],[0.5825771796875]]],
			[["MO_229_CI2",["MO"],[0.882243]],["MO0.5FE0.5_136_TP30",["MO"],[0.5810188388998035]]],
			[["MO_229_CI2",["MO"],[0.8822570000000001]],["MO0.5FE0.5_136_TP30",["MO"],[0.5810155540275049]]],
			[["MO_229_CI2",["MO"],[0.890454]],["MO0.5FE0.5_136_TP30",["MO"],[0.579087926035503]]],
			[["MO_229_CI2",["MO"],[0.890466]],["MO0.5FE0.5_136_TP30",["MO"],[0.5790842613412228]]],
			[["MO_229_CI2",["MO"],[0.898301]],["MO0.5FE0.5_136_TP30",["MO"],[0.576770610891089]]],
			[["MO_229_CI2",["MO"],[0.898312]],["MO0.5FE0.5_136_TP30",["MO"],[0.576766608910891]]],
			[["MO_229_CI2",["MO"],[0.905829]],["MO0.5FE0.5_136_TP30",["MO"],[0.5740541835820896]]],
			[["MO_229_CI2",["MO"],[0.905839]],["MO0.5FE0.5_136_TP30",["MO"],[0.5740509552238806]]],
			[["MO_229_CI2",["MO"],[0.913082]],["MO0.5FE0.5_136_TP30",["MO"],[0.5709234517102616]]],
			[["MO_229_CI2",["MO"],[0.91309]],["MO0.5FE0.5_136_TP30",["MO"],[0.5709198571428571]]],
			[["MO_229_CI2",["MO"],[0.920102]],["MO0.5FE0.5_136_TP30",["MO"],[0.5673496315789474]]],
			[["MO_229_CI2",["MO"],[0.9201090000000001]],["MO0.5FE0.5_136_TP30",["MO"],[0.5673458997975708]]],
			[["MO_229_CI2",["MO"],[0.926936]],["MO0.5FE0.5_136_TP30",["MO"],[0.5633825297741273]]],
			[["MO_229_CI2",["MO"],[0.926941]],["MO0.5FE0.5_136_TP30",["MO"],[0.5633799137577001]]],
			[["MO_229_CI2",["MO"],[0.9303362977818292]],["MO5.1FE7.9_166_HR39",["MO"],[0.433473]]],
			[["MO_229_CI2",["MO"],[0.933612]],["MO5.1FE7.9_166_HR39",["MO"],[0.43413083863242896]]],
			[["MO_229_CI2",["MO"],[0.938617]],["MO5.1FE7.9_166_HR39",["MO"],[0.43484241160859605]]],
			[["MO_229_CI2",["MO"],[0.938627]],["MO5.1FE7.9_166_HR39",["MO"],[0.4348440399220426]]],
			[["MO_229_CI2",["MO"],[0.9434650000000001]],["MO5.1FE7.9_166_HR39",["MO"],[0.43560527645833114]]],
			[["MO_229_CI2",["MO"],[0.9434739999999999]],["MO5.1FE7.9_166_HR39",["MO"],[0.4356064976934161]]],
			[["MO_229_CI2",["MO"],[0.948125]],["MO5.1FE7.9_166_HR39",["MO"],[0.4364157694763795]]],
			[["MO_229_CI2",["MO"],[0.948132]],["MO5.1FE7.9_166_HR39",["MO"],[0.4364169907114645]]],
			[["MO_229_CI2",["MO"],[0.9525950000000001]],["MO5.1FE7.9_166_HR39",["MO"],[0.4372747048194644]]],
			[["MO_229_CI2",["MO"],[0.952602]],["MO5.1FE7.9_166_HR39",["MO"],[0.43727633313291103]]],
			[["MO_229_CI2",["MO"],[0.956875]],["MO5.1FE7.9_166_HR39",["MO"],[0.4381828966443092]]],
			[["MO_229_CI2",["MO"],[0.9568800000000001]],["MO5.1FE7.9_166_HR39",["MO"],[0.4381841178793941]]],
			[["MO_229_CI2",["MO"],[0.96096]],["MO5.1FE7.9_166_HR39",["MO"],[0.4391403449509138]]],
			[["MO_229_CI2",["MO"],[0.9609650000000001]],["MO5.1FE7.9_166_HR39",["MO"],[0.43914156618599876]]],
			[["MO_229_CI2",["MO"],[0.964851]],["MO5.1FE7.9_166_HR39",["MO"],[0.44014827097436315]]],
			[["MO_229_CI2",["MO"],[0.964855]],["MO5.1FE7.9_166_HR39",["MO"],[0.44014949220944816]]],
			[["MO_229_CI2",["MO"],[0.968544]],["MO5.1FE7.9_166_HR39",["MO"],[0.44120667471465747]]],
			[["MO_229_CI2",["MO"],[0.9685469999999999]],["MO5.1FE7.9_166_HR39",["MO"],[0.44120789594974236]]],
			[["MO_229_CI2",["MO"],[0.9720369999999999]],["MO5.1FE7.9_166_HR39",["MO"],[0.4423163703285197]]],
			[["MO_229_CI2",["MO"],[0.9720399999999999]],["MO5.1FE7.9_166_HR39",["MO"],[0.44231718448524304]]],
			[["MO_229_CI2",["MO"],[0.97533]],["MO5.1FE7.9_166_HR39",["MO"],[0.4434773578159501]]],
			[["MO_229_CI2",["MO"],[0.975332]],["MO5.1FE7.9_166_HR39",["MO"],[0.4434785790510351]]],
			[["MO_229_CI2",["MO"],[0.978418]],["MO5.1FE7.9_166_HR39",["MO"],[0.4446912654903952]]],
			[["MO_229_CI2",["MO"],[0.97842]],["MO5.1FE7.9_166_HR39",["MO"],[0.44469207964711854]]],
			[["MO_229_CI2",["MO"],[0.981301]],["MO5.1FE7.9_166_HR39",["MO"],[0.4459576862734934]]],
			[["MO_229_CI2",["MO"],[0.981303]],["MO5.1FE7.9_166_HR39",["MO"],[0.4459585004302167]]],
			[["MO_229_CI2",["MO"],[0.983977]],["MO5.1FE7.9_166_HR39",["MO"],[0.44727763786114877]]],
			[["MO_229_CI2",["MO"],[0.983979]],["MO5.1FE7.9_166_HR39",["MO"],[0.4472784520178721]]],
			[["MO_229_CI2",["MO"],[0.986443]],["MO5.1FE7.9_166_HR39",["MO"],[0.4486515680395592]]],
			[["MO_229_CI2",["MO"],[0.9864440000000001]],["MO5.1FE7.9_166_HR39",["MO"],[0.4486523007806102]]],
			[["MO_229_CI2",["MO"],[0.988698]],["MO5.1FE7.9_166_HR39",["MO"],[0.4500799653027585]]],
			[["MO_229_CI2",["MO"],[0.988699]],["MO5.1FE7.9_166_HR39",["MO"],[0.4500806980438095]]],
			[["MO_229_CI2",["MO"],[0.990738]],["MO5.1FE7.9_166_HR39",["MO"],[0.45156348097612553]]],
			[["MO_229_CI2",["MO"],[0.9907389999999999]],["MO5.1FE7.9_166_HR39",["MO"],[0.4515641730093403]]],
			[["MO_229_CI2",["MO"],[0.992524]],["MO_229_CI2",["MO"],[0.992524]]],
			[["MO_229_CI2",["MO"],[0.999619]],["MO5.1FE7.9_166_HR39",["MO"],[null]]]],
	"reference": "C101127"
}
