Repository: RushiGong/ESPEI-datasets

File: MPDS-datasets/2-binary/Fe-Nb/FENB_FE,NI_225_CF4_NBFE2_194_HP12_NB0.002FE0.998_229_CI2.json
{
    "components": [
        "FE",
        "NB"
    ],
    "phases": [
        "FE,NI_225_CF4",
        "NBFE2_194_HP12",
        "NB0.002FE0.998_229_CI2"
    ],
    "conditions": {
        "P": 101325,
        "T": [
            1188.499,
            1208.488,
            1272.771,
            1285.28,
            1285.28,
            1297.6,
            1297.61,
            1309.72,
            1309.73,
            1321.64,
            1321.65,
            1333.37,
            1333.38,
            1344.92,
            1344.92,
            1356.29,
            1356.29,
            1367.49,
            1367.49,
            1378.52,
            1378.53,
            1389.4,
            1389.4,
            1400.12,
            1400.13,
            1410.7,
            1410.71,
            1421.15,
            1421.15,
            1431.46,
            1431.47,
            1441.65,
            1441.66,
            1451.72,
            1451.73,
            1461.59,
            1474.04,
            1486.56,
            1499.05,
            1511.5,
            1523.9,
            1536.25,
            1548.52,
            1560.71,
            1572.82,
            1584.83,
            1596.72,
            1608.5,
            1620.15,
            1631.66,
            1643.02,
            1654.22
        ]
    },
    "output": "ZPF",
    "broadcast_conditions": false,
    "values":
			[[["FE,NI_225_CF4",["NB"],[0.000381243]],["NBFE2_194_HP12",["NB"],[null]]],
			[["FE,NI_225_CF4",["NB"],[0.00152772]],["NBFE2_194_HP12",["NB"],[null]]],
			[["FE,NI_225_CF4",["NB"],[0.004385490000000001]],["NBFE2_194_HP12",["NB"],[null]]],
			[["FE,NI_225_CF4",["NB"],[0.0046957100000000005]],["NBFE2_194_HP12",["NB"],[null]]],
			[["FE,NI_225_CF4",["NB"],[0.0046958]],["NBFE2_194_HP12",["NB"],[null]]],
			[["FE,NI_225_CF4",["NB"],[0.00502284]],["NBFE2_194_HP12",["NB"],[0.3072962182547833]]],
			[["FE,NI_225_CF4",["NB"],[0.005022950000000001]],["NBFE2_194_HP12",["NB"],[0.3072959848166464]]],
			[["FE,NI_225_CF4",["NB"],[0.00536675]],["NBFE2_194_HP12",["NB"],[0.3070132912328377]]],
			[["FE,NI_225_CF4",["NB"],[0.005366880000000001]],["NBFE2_194_HP12",["NB"],[0.30701305779470084]]],
			[["FE,NI_225_CF4",["NB"],[0.0057279]],["NBFE2_194_HP12",["NB"],[0.30673503297363053]]],
			[["FE,NI_225_CF4",["NB"],[0.00572804]],["NBFE2_194_HP12",["NB"],[0.30673479953549365]]],
			[["FE,NI_225_CF4",["NB"],[0.00610676]],["NBFE2_194_HP12",["NB"],[0.3064612100390249]]],
			[["FE,NI_225_CF4",["NB"],[0.00610691]],["NBFE2_194_HP12",["NB"],[0.30646097660088795]]],
			[["FE,NI_225_CF4",["NB"],[0.006503790000000001]],["NBFE2_194_HP12",["NB"],[0.30619158899088367]]],
			[["FE,NI_225_CF4",["NB"],[0.00650396]],["NBFE2_194_HP12",["NB"],[0.30619158899088367]]],
			[["FE,NI_225_CF4",["NB"],[0.00691946]],["NBFE2_194_HP12",["NB"],[0.305926169829207]]],
			[["FE,NI_225_CF4",["NB"],[0.00691964]],["NBFE2_194_HP12",["NB"],[0.305926169829207]]],
			[["FE,NI_225_CF4",["NB"],[0.00735424]],["NBFE2_194_HP12",["NB"],[0.305664719115858]]],
			[["FE,NI_225_CF4",["NB"],[0.00735444]],["NBFE2_194_HP12",["NB"],[0.305664719115858]]],
			[["FE,NI_225_CF4",["NB"],[0.00780859]],["NBFE2_194_HP12",["NB"],[0.3054072368508366]]],
			[["FE,NI_225_CF4",["NB"],[0.00780881]],["NBFE2_194_HP12",["NB"],[0.30540700341269966]]],
			[["FE,NI_225_CF4",["NB"],[0.00828298]],["NBFE2_194_HP12",["NB"],[0.305153256157869]]],
			[["FE,NI_225_CF4",["NB"],[0.00828322]],["NBFE2_194_HP12",["NB"],[0.305153256157869]]],
			[["FE,NI_225_CF4",["NB"],[0.00877787]],["NBFE2_194_HP12",["NB"],[0.30490301047509205]]],
			[["FE,NI_225_CF4",["NB"],[0.00877814]],["NBFE2_194_HP12",["NB"],[0.3049027770369551]]],
			[["FE,NI_225_CF4",["NB"],[0.00929374]],["NBFE2_194_HP12",["NB"],[0.30465603292623195]]],
			[["FE,NI_225_CF4",["NB"],[0.00929403]],["NBFE2_194_HP12",["NB"],[0.30465579948809507]]],
			[["FE,NI_225_CF4",["NB"],[0.009831050000000001]],["NBFE2_194_HP12",["NB"],[0.3044120900731519]]],
			[["FE,NI_225_CF4",["NB"],[0.00983137]],["NBFE2_194_HP12",["NB"],[0.3044120900731519]]],
			[["FE,NI_225_CF4",["NB"],[0.010390299999999998]],["NBFE2_194_HP12",["NB"],[0.3041714153539886]]],
			[["FE,NI_225_CF4",["NB"],[0.010390600000000002]],["NBFE2_194_HP12",["NB"],[0.3041711819158517]]],
			[["FE,NI_225_CF4",["NB"],[0.010971900000000001]],["NBFE2_194_HP12",["NB"],[0.3039335418924684]]],
			[["FE,NI_225_CF4",["NB"],[0.010972200000000001]],["NBFE2_194_HP12",["NB"],[0.3039333084543314]]],
			[["FE,NI_225_CF4",["NB"],[0.0115763]],["NBFE2_194_HP12",["NB"],[0.30369846968859115]]],
			[["FE,NI_225_CF4",["NB"],[0.0115767]],["NBFE2_194_HP12",["NB"],[0.3036982362504542]]],
			[["FE,NI_225_CF4",["NB"],[0.0121981]],["NBFE2_194_HP12",["NB"],[0.30346873169750604]]],
			[["FE,NI_225_CF4",["NB"],[0.011894400000000001]],["NB0.002FE0.998_229_CI2",["NB"],[0.017566395419847326]]],
			[["FE,NI_225_CF4",["NB"],[0.011517]],["NB0.002FE0.998_229_CI2",["NB"],[0.016965407]]],
			[["FE,NI_225_CF4",["NB"],[0.0110714]],["NB0.002FE0.998_229_CI2",["NB"],[0.016307400550206328]]],
			[["FE,NI_225_CF4",["NB"],[0.0105611]],["NB0.002FE0.998_229_CI2",["NB"],[0.015589959588068185]]],
			[["FE,NI_225_CF4",["NB"],[0.00998958]],["NB0.002FE0.998_229_CI2",["NB"],[0.014811278739002929]]],
			[["FE,NI_225_CF4",["NB"],[0.00936039]],["NB0.002FE0.998_229_CI2",["NB"],[0.013969462016679306]]],
			[["FE,NI_225_CF4",["NB"],[0.008676979999999999]],["NB0.002FE0.998_229_CI2",["NB"],[0.013064614890282124]]],
			[["FE,NI_225_CF4",["NB"],[0.00794284]],["NB0.002FE0.998_229_CI2",["NB"],[0.012094209245742098]]],
			[["FE,NI_225_CF4",["NB"],[0.00716146]],["NB0.002FE0.998_229_CI2",["NB"],[0.011057757329974818]]],
			[["FE,NI_225_CF4",["NB"],[0.0063363199999999995]],["NB0.002FE0.998_229_CI2",["NB"],[0.00995411561739132]]],
			[["FE,NI_225_CF4",["NB"],[0.00547091]],["NB0.002FE0.998_229_CI2",["NB"],[0.008786603886384133]]],
			[["FE,NI_225_CF4",["NB"],[0.00456873]],["NB0.002FE0.998_229_CI2",["NB"],[null]]],
			[["FE,NI_225_CF4",["NB"],[0.0036332599999999997]],["NB0.002FE0.998_229_CI2",["NB"],[null]]],
			[["FE,NI_225_CF4",["NB"],[0.0026679900000000003]],["NB0.002FE0.998_229_CI2",["NB"],[null]]],
			[["FE,NI_225_CF4",["NB"],[0.0016764100000000001]],["NB0.002FE0.998_229_CI2",["NB"],[null]]],
			[["FE,NI_225_CF4",["NB"],[0.000662013]],["NB0.002FE0.998_229_CI2",["NB"],[null]]]],
	"reference": "C1600299",
    "phase": [
        "FE,NI_225_CF4",
        "NBFE2_194_HP12",
        "NB0.002FE0.998_229_CI2"
    ]
}

File: MPDS-datasets/2-binary/Fe-Nb/FENB_NB0.002FE0.998_229_CI2_FE,NI_225_CF4_NBFE2_194_HP12_LIQUID.json
{
    "components": [
        "FE",
        "NB"
    ],
    "phases": [
        "NB0.002FE0.998_229_CI2",
        "FE,NI_225_CF4",
        "NBFE2_194_HP12",
        "LIQUID"
    ],
    "conditions": {
        "P": 101325,
        "T": [
            1665.6,
            1656.95,
            1656.93,
            1647.77,
            1647.76,
            1638.23,
            1638.22,
            1628.3,
            1628.29,
            1617.99,
            1617.98,
            1607.28,
            1607.27,
            1596.18,
            1596.16,
            1584.66,
            1584.65,
            1572.74,
            1572.72,
            1560.39,
            1560.38,
            1547.62,
            1547.6,
            1534.41,
            1534.4,
            1520.76,
            1520.75,
            1506.67,
            1506.66,
            1492.12,
            1492.11,
            1477.11,
            1477.1,
            1469.24,
            1473.87,
            1473.88,
            1486.01,
            1486.02,
            1498.09,
            1498.09,
            1510.1,
            1510.11,
            1522.05,
            1522.05,
            1533.93,
            1533.94,
            1545.76,
            1545.76,
            1557.51,
            1557.52,
            1569.21,
            1569.22,
            1580.85,
            1580.85,
            1592.42,
            1592.42,
            1603.94,
            1603.94,
            1615.39,
            1615.39,
            1626.78,
            1626.79,
            1638.12,
            1638.12,
            1649.4,
            1649.4,
            1660.3,
            1667.732,
            1675.164,
            1682.596,
            1690.028,
            1697.46,
            1704.892,
            1712.324,
            1719.756,
            1727.188,
            1734.62,
            1742.052,
            1749.484,
            1756.916,
            1764.348,
            1771.78,
            1779.212,
            1786.644,
            1794.076,
            1801.508
        ]
    },
    "output": "ZPF",
    "broadcast_conditions": false,
    "values":
			[[["NB0.002FE0.998_229_CI2",["NB"],[0.000381243]],["FE,NI_225_CF4",["NB"],[null]]],
			[["NB0.002FE0.998_229_CI2",["NB"],[0.0016050600000000002]],["FE,NI_225_CF4",["NB"],[null]]],
			[["NB0.002FE0.998_229_CI2",["NB"],[0.00160665]],["FE,NI_225_CF4",["NB"],[null]]],
			[["NB0.002FE0.998_229_CI2",["NB"],[0.0028464000000000002]],["FE,NI_225_CF4",["NB"],[null]]],
			[["NB0.002FE0.998_229_CI2",["NB"],[0.00284795]],["FE,NI_225_CF4",["NB"],[null]]],
			[["NB0.002FE0.998_229_CI2",["NB"],[0.00407932]],["FE,NI_225_CF4",["NB"],[null]]],
			[["NB0.002FE0.998_229_CI2",["NB"],[0.00408083]],["FE,NI_225_CF4",["NB"],[null]]],
			[["NB0.002FE0.998_229_CI2",["NB"],[0.00529963]],["FE,NI_225_CF4",["NB"],[0.0029497716854908883]]],
			[["NB0.002FE0.998_229_CI2",["NB"],[0.0053010800000000005]],["FE,NI_225_CF4",["NB"],[0.00295061032145961]]],
			[["NB0.002FE0.998_229_CI2",["NB"],[0.00650312]],["FE,NI_225_CF4",["NB"],[0.003806703364806872]]],
			[["NB0.002FE0.998_229_CI2",["NB"],[0.006504520000000001]],["FE,NI_225_CF4",["NB"],[0.0038075063433476437]]],
			[["NB0.002FE0.998_229_CI2",["NB"],[0.007685610000000001]],["FE,NI_225_CF4",["NB"],[0.004662164601018678]]],
			[["NB0.002FE0.998_229_CI2",["NB"],[0.00768694]],["FE,NI_225_CF4",["NB"],[0.004662930458404076]]],
			[["NB0.002FE0.998_229_CI2",["NB"],[0.008842889999999999]],["FE,NI_225_CF4",["NB"],[0.005510213734230443]]],
			[["NB0.002FE0.998_229_CI2",["NB"],[0.00884415]],["FE,NI_225_CF4",["NB"],[0.005511669428090829]]],
			[["NB0.002FE0.998_229_CI2",["NB"],[0.00997077]],["FE,NI_225_CF4",["NB"],[0.006347999750208149]]],
			[["NB0.002FE0.998_229_CI2",["NB"],[0.00997196]],["FE,NI_225_CF4",["NB"],[0.00634868679433804]]],
			[["NB0.002FE0.998_229_CI2",["NB"],[0.011065100000000001]],["FE,NI_225_CF4",["NB"],[0.007166621882741531]]],
			[["NB0.002FE0.998_229_CI2",["NB"],[0.0110662]],["FE,NI_225_CF4",["NB"],[0.007167912353426914]]],
			[["NB0.002FE0.998_229_CI2",["NB"],[0.0121216]],["FE,NI_225_CF4",["NB"],[0.007962111927809677]]],
			[["NB0.002FE0.998_229_CI2",["NB"],[0.012122599999999999]],["FE,NI_225_CF4",["NB"],[0.007962714175553727]]],
			[["NB0.002FE0.998_229_CI2",["NB"],[0.0131361]],["FE,NI_225_CF4",["NB"],[0.00872710787286064]]],
			[["NB0.002FE0.998_229_CI2",["NB"],[0.013137099999999999]],["FE,NI_225_CF4",["NB"],[0.008728221825590876]]],
			[["NB0.002FE0.998_229_CI2",["NB"],[0.0141044]],["FE,NI_225_CF4",["NB"],[0.00945413166801619]]],
			[["NB0.002FE0.998_229_CI2",["NB"],[0.014105300000000001]],["FE,NI_225_CF4",["NB"],[0.009454641133603234]]],
			[["NB0.002FE0.998_229_CI2",["NB"],[0.0150224]],["FE,NI_225_CF4",["NB"],[0.01013430361290323]]],
			[["NB0.002FE0.998_229_CI2",["NB"],[0.0150232]],["FE,NI_225_CF4",["NB"],[0.010134764516129036]]],
			[["NB0.002FE0.998_229_CI2",["NB"],[0.015885899999999998]],["FE,NI_225_CF4",["NB"],[0.010759071807228912]]],
			[["NB0.002FE0.998_229_CI2",["NB"],[0.0158866]],["FE,NI_225_CF4",["NB"],[0.010759481686746985]]],
			[["NB0.002FE0.998_229_CI2",["NB"],[0.0166906]],["FE,NI_225_CF4",["NB"],[0.011318638430744597]]],
			[["NB0.002FE0.998_229_CI2",["NB"],[0.0166912]],["FE,NI_225_CF4",["NB"],[0.011318995196156928]]],
			[["NB0.002FE0.998_229_CI2",["NB"],[0.0174323]],["FE,NI_225_CF4",["NB"],[0.011801858626198085]]],
			[["NB0.002FE0.998_229_CI2",["NB"],[0.0174329]],["FE,NI_225_CF4",["NB"],[0.011802160063897766]]],
			[["NB0.002FE0.998_229_CI2",["NB"],[0.017775799999999998]],["NBFE2_194_HP12",["NB"],[0.30341741884553497]]],
			[["NB0.002FE0.998_229_CI2",["NB"],[0.018036399999999998]],["NBFE2_194_HP12",["NB"],[0.30338636283185844]]],
			[["NB0.002FE0.998_229_CI2",["NB"],[0.018036700000000003]],["NBFE2_194_HP12",["NB"],[0.30338629575623494]]],
			[["NB0.002FE0.998_229_CI2",["NB"],[0.01875]],["NBFE2_194_HP12",["NB"],[0.3033049330249397]]],
			[["NB0.002FE0.998_229_CI2",["NB"],[0.0187503]],["NBFE2_194_HP12",["NB"],[0.3033048659493162]]],
			[["NB0.002FE0.998_229_CI2",["NB"],[0.0194894]],["NBFE2_194_HP12",["NB"],[0.3032239056717619]]],
			[["NB0.002FE0.998_229_CI2",["NB"],[0.019489700000000002]],["NBFE2_194_HP12",["NB"],[0.3032239056717619]]],
			[["NB0.002FE0.998_229_CI2",["NB"],[0.0202537]],["NBFE2_194_HP12",["NB"],[0.3031433478479485]]],
			[["NB0.002FE0.998_229_CI2",["NB"],[0.020253999999999998]],["NBFE2_194_HP12",["NB"],[0.30314328077232505]]],
			[["NB0.002FE0.998_229_CI2",["NB"],[0.021042]],["NBFE2_194_HP12",["NB"],[0.3030631924778761]]],
			[["NB0.002FE0.998_229_CI2",["NB"],[0.0210423]],["NBFE2_194_HP12",["NB"],[0.3030631924778761]]],
			[["NB0.002FE0.998_229_CI2",["NB"],[0.021853400000000002]],["NBFE2_194_HP12",["NB"],[0.30298350663716817]]],
			[["NB0.002FE0.998_229_CI2",["NB"],[0.021853699999999997]],["NBFE2_194_HP12",["NB"],[0.30298343956154467]]],
			[["NB0.002FE0.998_229_CI2",["NB"],[0.022686799999999997]],["NBFE2_194_HP12",["NB"],[0.30290415617457767]]],
			[["NB0.002FE0.998_229_CI2",["NB"],[0.0226871]],["NBFE2_194_HP12",["NB"],[0.30290415617457767]]],
			[["NB0.002FE0.998_229_CI2",["NB"],[0.023541500000000003]],["NBFE2_194_HP12",["NB"],[0.30282534231697505]]],
			[["NB0.002FE0.998_229_CI2",["NB"],[0.023541799999999998]],["NBFE2_194_HP12",["NB"],[0.3028252752413516]]],
			[["NB0.002FE0.998_229_CI2",["NB"],[0.0244164]],["NBFE2_194_HP12",["NB"],[0.30274686383748994]]],
			[["NB0.002FE0.998_229_CI2",["NB"],[0.0244167]],["NBFE2_194_HP12",["NB"],[0.30274679676186644]]],
			[["NB0.002FE0.998_229_CI2",["NB"],[0.025310600000000003]],["NBFE2_194_HP12",["NB"],[0.3026687878117458]]],
			[["NB0.002FE0.998_229_CI2",["NB"],[0.025310899999999997]],["NBFE2_194_HP12",["NB"],[0.3026687878117458]]],
			[["NB0.002FE0.998_229_CI2",["NB"],[0.026223200000000002]],["NBFE2_194_HP12",["NB"],[0.30259118131536605]]],
			[["NB0.002FE0.998_229_CI2",["NB"],[0.0262235]],["NBFE2_194_HP12",["NB"],[0.30259118131536605]]],
			[["NB0.002FE0.998_229_CI2",["NB"],[0.0271533]],["NBFE2_194_HP12",["NB"],[0.3025139101971038]]],
			[["NB0.002FE0.998_229_CI2",["NB"],[0.0271536]],["NBFE2_194_HP12",["NB"],[0.3025139101971038]]],
			[["NB0.002FE0.998_229_CI2",["NB"],[0.0280999]],["NBFE2_194_HP12",["NB"],[0.30243710860820594]]],
			[["NB0.002FE0.998_229_CI2",["NB"],[0.028100200000000002]],["NBFE2_194_HP12",["NB"],[0.30243710860820594]]],
			[["NB0.002FE0.998_229_CI2",["NB"],[0.0290621]],["NBFE2_194_HP12",["NB"],[0.30236070947304905]]],
			[["NB0.002FE0.998_229_CI2",["NB"],[0.0290624]],["NBFE2_194_HP12",["NB"],[0.30236064239742555]]],
			[["NB0.002FE0.998_229_CI2",["NB"],[0.0300389]],["NBFE2_194_HP12",["NB"],[0.30228464571600966]]],
			[["NB0.002FE0.998_229_CI2",["NB"],[0.0300392]],["NBFE2_194_HP12",["NB"],[0.30228464571600966]]],
			[["NB0.002FE0.998_229_CI2",["NB"],[0.031029499999999998]],["NBFE2_194_HP12",["NB"],[0.30220898441271116]]],
			[["NB0.002FE0.998_229_CI2",["NB"],[0.0310298]],["NBFE2_194_HP12",["NB"],[0.30220898441271116]]],
			[["NB0.002FE0.998_229_CI2",["NB"],[0.0320045]],["LIQUID",["NB"],[null]]],
			[["NB0.002FE0.998_229_CI2",["NB"],[0.030423337149999997]],["LIQUID",["NB"],[0.09408369621556888]]],
			[["NB0.002FE0.998_229_CI2",["NB"],[0.028842174300000002]],["LIQUID",["NB"],[0.08940866027210888]]],
			[["NB0.002FE0.998_229_CI2",["NB"],[0.027261011449999997]],["LIQUID",["NB"],[0.08471877439189193]]],
			[["NB0.002FE0.998_229_CI2",["NB"],[0.025679848600000003]],["LIQUID",["NB"],[0.08001577914988817]]],
			[["NB0.002FE0.998_229_CI2",["NB"],[0.02409868575]],["LIQUID",["NB"],[0.07530164760312145]]],
			[["NB0.002FE0.998_229_CI2",["NB"],[0.022517522899999996]],["LIQUID",["NB"],[0.07056894668896314]]],
			[["NB0.002FE0.998_229_CI2",["NB"],[0.020936360049999995]],["LIQUID",["NB"],[0.06582287726362618]]],
			[["NB0.002FE0.998_229_CI2",["NB"],[0.019355197199999997]],["LIQUID",["NB"],[0.06105472115555547]]],
			[["NB0.002FE0.998_229_CI2",["NB"],[0.01777403435]],["LIQUID",["NB"],[0.05627500593993316]]],
			[["NB0.002FE0.998_229_CI2",["NB"],[0.016192871499999997]],["LIQUID",["NB"],[0.05147132293986642]]],
			[["NB0.002FE0.998_229_CI2",["NB"],[0.014611708649999998]],["LIQUID",["NB"],[0.04665242407158841]]],
			[["NB0.002FE0.998_229_CI2",["NB"],[0.013030545799999998]],["LIQUID",["NB"],[0.041807990425056]]],
			[["NB0.002FE0.998_229_CI2",["NB"],[0.011449382949999998]],["LIQUID",["NB"],[0.036938480022497194]]],
			[["NB0.002FE0.998_229_CI2",["NB"],[0.009868220099999997]],["LIQUID",["NB"],[0.03204320666666669]]],
			[["NB0.002FE0.998_229_CI2",["NB"],[0.008287057249999999]],["LIQUID",["NB"],[0.02712771830663622]]],
			[["NB0.002FE0.998_229_CI2",["NB"],[0.006705894399999996]],["LIQUID",["NB"],[0.022178509710982692]]],
			[["NB0.002FE0.998_229_CI2",["NB"],[0.005124731549999995]],["LIQUID",["NB"],[0.017207709180327813]]],
			[["NB0.002FE0.998_229_CI2",["NB"],[0.003543568699999997]],["LIQUID",["NB"],[null]]],
			[["NB0.002FE0.998_229_CI2",["NB"],[0.0019624058499999953]],["LIQUID",["NB"],[null]]]],
	"reference": "C1600299",
    "phase": [
        "NB0.002FE0.998_229_CI2",
        "FE,NI_225_CF4",
        "NBFE2_194_HP12",
        "LIQUID"
    ]
}

File: MPDS-datasets/2-binary/Fe-Nb/FENB_NB0.002FE0.998_229_CI2_FE_PURE.json
{
    "components": [
        "FE",
        "NB"
    ],
    "phases": [
        "NB0.002FE0.998_229_CI2",
        "FE_PURE"
    ],
    "conditions": {
        "P": 101325,
        "T": [
            1062.036,
            1072.018,
            1072.021,
            1085.9859999999999,
            1085.989,
            1099.895,
            1099.897,
            1113.739,
            1113.741,
            1127.5140000000001,
            1127.516,
            1141.2150000000001,
            1141.217,
            1154.836,
            1154.838,
            1168.373,
            1168.374,
            1181.821,
            1181.8220000000001,
            1195.174,
            1201.161,
            1184.8400000000001,
            1184.7559999999999,
            1184.674,
            1184.597,
            1184.525,
            1184.4589999999998,
            1184.4,
            1184.347,
            1184.3020000000001,
            1184.2640000000001,
            1184.2359999999999,
            1184.2150000000001,
            1184.204,
            1184.201,
            1184.208,
            1184.223,
            1184.2469999999998,
            1184.28,
            1184.321
        ]
    },
    "output": "ZPF",
    "broadcast_conditions": false,
    "values":
			[[["NB0.002FE0.998_229_CI2",["NB"],[0.000381243]],["FE_PURE",["NB"],[null]]],
			[["NB0.002FE0.998_229_CI2",["NB"],[0.000523665]],["FE_PURE",["NB"],[null]]],
			[["NB0.002FE0.998_229_CI2",["NB"],[0.00052371]],["FE_PURE",["NB"],[null]]],
			[["NB0.002FE0.998_229_CI2",["NB"],[0.000742344]],["FE_PURE",["NB"],[null]]],
			[["NB0.002FE0.998_229_CI2",["NB"],[0.00074239]],["FE_PURE",["NB"],[null]]],
			[["NB0.002FE0.998_229_CI2",["NB"],[0.000977786]],["FE_PURE",["NB"],[null]]],
			[["NB0.002FE0.998_229_CI2",["NB"],[0.0009778299999999998]],["FE_PURE",["NB"],[null]]],
			[["NB0.002FE0.998_229_CI2",["NB"],[0.00122812]],["FE_PURE",["NB"],[null]]],
			[["NB0.002FE0.998_229_CI2",["NB"],[0.00122817]],["FE_PURE",["NB"],[null]]],
			[["NB0.002FE0.998_229_CI2",["NB"],[0.0014915]],["FE_PURE",["NB"],[null]]],
			[["NB0.002FE0.998_229_CI2",["NB"],[0.0014915400000000002]],["FE_PURE",["NB"],[null]]],
			[["NB0.002FE0.998_229_CI2",["NB"],[0.0017660400000000002]],["FE_PURE",["NB"],[null]]],
			[["NB0.002FE0.998_229_CI2",["NB"],[0.00176608]],["FE_PURE",["NB"],[null]]],
			[["NB0.002FE0.998_229_CI2",["NB"],[0.0020499]],["FE_PURE",["NB"],[null]]],
			[["NB0.002FE0.998_229_CI2",["NB"],[0.00204993]],["FE_PURE",["NB"],[null]]],
			[["NB0.002FE0.998_229_CI2",["NB"],[0.00234119]],["FE_PURE",["NB"],[null]]],
			[["NB0.002FE0.998_229_CI2",["NB"],[0.0023412199999999998]],["FE_PURE",["NB"],[null]]],
			[["NB0.002FE0.998_229_CI2",["NB"],[0.00263807]],["FE_PURE",["NB"],[null]]],
			[["NB0.002FE0.998_229_CI2",["NB"],[0.0026381]],["FE_PURE",["NB"],[null]]],
			[["NB0.002FE0.998_229_CI2",["NB"],[0.00293869]],["FE_PURE",["NB"],[null]]],
			[["NB0.002FE0.998_229_CI2",["NB"],[0.0030753200000000003]],["FE_PURE",["NB"],[null]]],
			[["NB0.002FE0.998_229_CI2",["NB"],[0.000935626]],["FE_PURE",["NB"],[null]]],
			[["NB0.002FE0.998_229_CI2",["NB"],[0.000922545]],["FE_PURE",["NB"],[null]]],
			[["NB0.002FE0.998_229_CI2",["NB"],[0.000906021]],["FE_PURE",["NB"],[null]]],
			[["NB0.002FE0.998_229_CI2",["NB"],[0.000886216]],["FE_PURE",["NB"],[null]]],
			[["NB0.002FE0.998_229_CI2",["NB"],[0.0008633240000000001]],["FE_PURE",["NB"],[null]]],
			[["NB0.002FE0.998_229_CI2",["NB"],[0.0008375699999999999]],["FE_PURE",["NB"],[null]]],
			[["NB0.002FE0.998_229_CI2",["NB"],[0.0008092069999999999]],["FE_PURE",["NB"],[null]]],
			[["NB0.002FE0.998_229_CI2",["NB"],[0.000778513]],["FE_PURE",["NB"],[null]]],
			[["NB0.002FE0.998_229_CI2",["NB"],[0.000745791]],["FE_PURE",["NB"],[null]]],
			[["NB0.002FE0.998_229_CI2",["NB"],[0.0007113600000000001]],["FE_PURE",["NB"],[null]]],
			[["NB0.002FE0.998_229_CI2",["NB"],[0.0006755600000000001]],["FE_PURE",["NB"],[null]]],
			[["NB0.002FE0.998_229_CI2",["NB"],[0.0006387410000000001]],["FE_PURE",["NB"],[null]]],
			[["NB0.002FE0.998_229_CI2",["NB"],[0.000601266]],["FE_PURE",["NB"],[null]]],
			[["NB0.002FE0.998_229_CI2",["NB"],[0.000563502]],["FE_PURE",["NB"],[null]]],
			[["NB0.002FE0.998_229_CI2",["NB"],[0.00052582]],["FE_PURE",["NB"],[null]]],
			[["NB0.002FE0.998_229_CI2",["NB"],[0.000488591]],["FE_PURE",["NB"],[null]]],
			[["NB0.002FE0.998_229_CI2",["NB"],[0.000452179]],["FE_PURE",["NB"],[null]]],
			[["NB0.002FE0.998_229_CI2",["NB"],[0.000416942]],["FE_PURE",["NB"],[null]]],
			[["NB0.002FE0.998_229_CI2",["NB"],[0.00038322599999999997]],["FE_PURE",["NB"],[null]]]],
	"reference": "C1600299",
    "phase": [
        "NB0.002FE0.998_229_CI2",
        "FE_PURE"
    ]
}

File: MPDS-datasets/2-binary/Fe-Nb/FENB_NB6.5FE6.5_166_HR39_NBFE2_194_HP12_LIQUID_NB_229_CI2.json
{
    "components": [
        "FE",
        "NB"
    ],
    "phases": [
        "NB6.5FE6.5_166_HR39",
        "NBFE2_194_HP12",
        "LIQUID",
        "NB_229_CI2"
    ],
    "conditions": {
        "P": 101325,
        "T": [
            973.0,
            973.0,
            1022.189,
            1071.225,
            1120.106,
            1168.83,
            1217.396,
            1265.8029999999999,
            1314.05,
            1362.13,
            1410.05,
            1457.8,
            1505.38,
            1552.79,
            1600.03,
            1647.1,
            1693.99,
            1740.7,
            1787.24,
            1755.77,
            1709.93,
            1664.02,
            1618.05,
            1572.04,
            1525.98,
            1479.88,
            1433.76,
            1387.63,
            1341.48,
            1295.3400000000001,
            1249.1970000000001,
            1203.075,
            1156.978,
            1110.913,
            1064.8899999999999,
            1018.916
        ]
    },
    "output": "ZPF",
    "broadcast_conditions": false,
    "values":
			[[["NB6.5FE6.5_166_HR39",["NB"],[0.468166]],["NBFE2_194_HP12",["NB"],[0.329013]]],
			[["NB6.5FE6.5_166_HR39",["NB"],[0.45596600000000004]],["NBFE2_194_HP12",["NB"],[0.329013]]],
			[["NB6.5FE6.5_166_HR39",["NB"],[0.456687]],["NBFE2_194_HP12",["NB"],[0.3297650938668895]]],
			[["NB6.5FE6.5_166_HR39",["NB"],[0.457502]],["NBFE2_194_HP12",["NB"],[0.3305648754281895]]],
			[["NB6.5FE6.5_166_HR39",["NB"],[0.45841299999999996]],["NBFE2_194_HP12",["NB"],[0.33141276406723036]]],
			[["NB6.5FE6.5_166_HR39",["NB"],[0.45942]],["NBFE2_194_HP12",["NB"],[0.33230744896681275]]],
			[["NB6.5FE6.5_166_HR39",["NB"],[0.460522]],["NBFE2_194_HP12",["NB"],[0.3332503381745336]]],
			[["NB6.5FE6.5_166_HR39",["NB"],[0.461721]],["NBFE2_194_HP12",["NB"],[0.3342409353041809]]],
			[["NB6.5FE6.5_166_HR39",["NB"],[0.463016]],["NBFE2_194_HP12",["NB"],[0.33527875839766325]]],
			[["NB6.5FE6.5_166_HR39",["NB"],[0.46440800000000004]],["NBFE2_194_HP12",["NB"],[0.3363635811430956]]],
			[["NB6.5FE6.5_166_HR39",["NB"],[0.465896]],["NBFE2_194_HP12",["NB"],[0.33749660630085543]]],
			[["NB6.5FE6.5_166_HR39",["NB"],[0.46748199999999995]],["NBFE2_194_HP12",["NB"],[0.3386774494053828]]],
			[["NB6.5FE6.5_166_HR39",["NB"],[0.469165]],["NBFE2_194_HP12",["NB"],[0.3399053513457125]]],
			[["NB6.5FE6.5_166_HR39",["NB"],[0.470946]],["NBFE2_194_HP12",["NB"],[0.3411799183886454]]],
			[["NB6.5FE6.5_166_HR39",["NB"],[0.472824]],["NBFE2_194_HP12",["NB"],[0.3425020653581124]]],
			[["NB6.5FE6.5_166_HR39",["NB"],[0.47479999999999994]],["NBFE2_194_HP12",["NB"],[0.34387214285714285]]],
			[["NB6.5FE6.5_166_HR39",["NB"],[0.47687399999999996]],["NBFE2_194_HP12",["NB"],[0.34528912476489027]]],
			[["NB6.5FE6.5_166_HR39",["NB"],[0.479047]],["NBFE2_194_HP12",["NB"],[0.3467538852184821]]],
			[["NB6.5FE6.5_166_HR39",["NB"],[0.481319]],["LIQUID",["NB"],[0.5159684479166663]]],
			[["NB6.5FE6.5_166_HR39",["NB"],[0.49161299999999997]],["NB_229_CI2",["NB"],[0.9125584402836879]]],
			[["NB6.5FE6.5_166_HR39",["NB"],[0.490867]],["NB_229_CI2",["NB"],[0.9230230640599002]]],
			[["NB6.5FE6.5_166_HR39",["NB"],[0.490042]],["NB_229_CI2",["NB"],[0.9326707626565052]]],
			[["NB6.5FE6.5_166_HR39",["NB"],[0.489137]],["NB_229_CI2",["NB"],[0.9414832746141565]]],
			[["NB6.5FE6.5_166_HR39",["NB"],[0.488154]],["NB_229_CI2",["NB"],[0.9494556313196785]]],
			[["NB6.5FE6.5_166_HR39",["NB"],[0.487091]],["NB_229_CI2",["NB"],[0.9565224846491227]]],
			[["NB6.5FE6.5_166_HR39",["NB"],[0.485949]],["NB_229_CI2",["NB"],[0.9628194149611856]]],
			[["NB6.5FE6.5_166_HR39",["NB"],[0.484729]],["NB_229_CI2",["NB"],[0.9683989268237427]]],
			[["NB6.5FE6.5_166_HR39",["NB"],[0.48342799999999997]],["NB_229_CI2",["NB"],[0.9733095127367732]]],
			[["NB6.5FE6.5_166_HR39",["NB"],[0.482049]],["NB_229_CI2",["NB"],[0.9776106194653299]]],
			[["NB6.5FE6.5_166_HR39",["NB"],[0.480591]],["NB_229_CI2",["NB"],[0.9813539601824803]]],
			[["NB6.5FE6.5_166_HR39",["NB"],[0.47905299999999995]],["NB_229_CI2",["NB"],[0.9845982586368597]]],
			[["NB6.5FE6.5_166_HR39",["NB"],[0.47743699999999994]],["NB_229_CI2",["NB"],[0.987394814892722]]],
			[["NB6.5FE6.5_166_HR39",["NB"],[0.475741]],["NB_229_CI2",["NB"],[0.9897582231164602]]],
			[["NB6.5FE6.5_166_HR39",["NB"],[0.473966]],["NB_229_CI2",["NB"],[0.9917071134069235]]],
			[["NB6.5FE6.5_166_HR39",["NB"],[0.472112]],["NB_229_CI2",["NB"],[0.9933389599799983]]],
			[["NB6.5FE6.5_166_HR39",["NB"],[0.47017899999999996]],["NB_229_CI2",["NB"],[0.9946935324309081]]]],
	"reference": "C1600299",
    "phase": [
        "NB6.5FE6.5_166_HR39",
        "NBFE2_194_HP12",
        "LIQUID",
        "NB_229_CI2"
    ]
}

File: MPDS-datasets/2-binary/Fe-Nb/FENB_NBFE2_194_HP12_NB0.002FE0.998_229_CI2_FE_PURE_LIQUID_NB6.5FE6.5_166_HR39.json
{
    "components": [
        "FE",
        "NB"
    ],
    "phases": [
        "NBFE2_194_HP12",
        "NB0.002FE0.998_229_CI2",
        "FE_PURE",
        "LIQUID",
        "NB6.5FE6.5_166_HR39"
    ],
    "conditions": {
        "P": 101325,
        "T": [
            973.0,
            973.0,
            984.7689,
            996.5378000000001,
            1008.3067,
            1020.0756,
            1031.8445000000002,
            1043.6134,
            1055.3823,
            1067.1512,
            1078.9201,
            1090.689,
            1102.4578999999999,
            1114.2268,
            1125.9957,
            1137.7646,
            1149.5335,
            1161.3024,
            1173.0713,
            1184.8402,
            1196.6091000000001,
            1208.3780000000002,
            1221.0366,
            1233.6952,
            1246.3538,
            1259.0124,
            1271.671,
            1284.3296,
            1296.9882,
            1309.6468,
            1322.3054,
            1334.964,
            1347.6226,
            1360.2812,
            1372.9398,
            1385.5984,
            1398.257,
            1410.9156,
            1423.5742,
            1436.2328,
            1448.8914,
            1461.55,
            1471.494,
            1481.4379999999999,
            1491.382,
            1501.326,
            1511.27,
            1521.214,
            1531.158,
            1541.102,
            1551.046,
            1560.99,
            1570.934,
            1580.878,
            1590.8220000000001,
            1600.766,
            1610.71,
            1620.654,
            1630.598,
            1640.5420000000001,
            1650.486,
            1660.43,
            1688.52,
            1714.7,
            1739.0,
            1761.43,
            1782.03,
            1800.83,
            1817.85,
            1833.11,
            1846.66,
            1858.51,
            1868.69,
            1877.23,
            1884.15,
            1889.49,
            1893.27,
            1895.52,
            1896.26,
            1895.83,
            1894.53,
            1892.4,
            1889.46,
            1885.72,
            1881.21,
            1875.96,
            1869.98,
            1863.3,
            1855.94,
            1847.92,
            1839.27,
            1830.0,
            1820.14,
            1809.71,
            1798.74,
            1787.24,
            1739.41,
            1691.56,
            1643.68,
            1595.79,
            1547.88,
            1499.95,
            1452.02,
            1404.09,
            1356.15,
            1308.22,
            1260.288,
            1212.366,
            1164.4560000000001,
            1116.5610000000001,
            1068.685,
            1020.83
        ]
    },
    "output": "ZPF",
    "broadcast_conditions": false,
    "values":
			[[["NBFE2_194_HP12",["NB"],[0.329013]],["NB0.002FE0.998_229_CI2",["NB"],[null]]],
			[["NBFE2_194_HP12",["NB"],[0.318338]],["NB0.002FE0.998_229_CI2",["NB"],[null]]],
			[["NBFE2_194_HP12",["NB"],[0.31789005]],["NB0.002FE0.998_229_CI2",["NB"],[null]]],
			[["NBFE2_194_HP12",["NB"],[0.3174421]],["NB0.002FE0.998_229_CI2",["NB"],[null]]],
			[["NBFE2_194_HP12",["NB"],[0.31699415]],["NB0.002FE0.998_229_CI2",["NB"],[null]]],
			[["NBFE2_194_HP12",["NB"],[0.3165462]],["NB0.002FE0.998_229_CI2",["NB"],[null]]],
			[["NBFE2_194_HP12",["NB"],[0.31609825]],["NB0.002FE0.998_229_CI2",["NB"],[null]]],
			[["NBFE2_194_HP12",["NB"],[0.3156503]],["NB0.002FE0.998_229_CI2",["NB"],[null]]],
			[["NBFE2_194_HP12",["NB"],[0.31520235]],["NB0.002FE0.998_229_CI2",["NB"],[null]]],
			[["NBFE2_194_HP12",["NB"],[0.3147544]],["NB0.002FE0.998_229_CI2",["NB"],[0.0004542260709677424]]],
			[["NBFE2_194_HP12",["NB"],[0.31430644999999996]],["NB0.002FE0.998_229_CI2",["NB"],[0.0006317213017830302]]],
			[["NBFE2_194_HP12",["NB"],[0.3138585]],["NB0.002FE0.998_229_CI2",["NB"],[0.0008219499884941763]]],
			[["NBFE2_194_HP12",["NB"],[0.31341055]],["NB0.002FE0.998_229_CI2",["NB"],[0.0010241360006501942]]],
			[["NBFE2_194_HP12",["NB"],[0.3129626]],["NB0.002FE0.998_229_CI2",["NB"],[0.0012374581517461708]]],
			[["NBFE2_194_HP12",["NB"],[0.31251465]],["NB0.002FE0.998_229_CI2",["NB"],[0.0014624711799172301]]],
			[["NBFE2_194_HP12",["NB"],[0.3120667]],["NB0.002FE0.998_229_CI2",["NB"],[0.0016969010263522878]]],
			[["NBFE2_194_HP12",["NB"],[0.31161875]],["NB0.002FE0.998_229_CI2",["NB"],[0.0019393958844261695]]],
			[["NBFE2_194_HP12",["NB"],[0.31117079999999997]],["NB0.002FE0.998_229_CI2",["NB"],[0.0021890375835980796]]],
			[["NBFE2_194_HP12",["NB"],[0.31072285]],["NB0.002FE0.998_229_CI2",["NB"],[0.0024449155086636435]]],
			[["NBFE2_194_HP12",["NB"],[0.3102749]],["NB0.002FE0.998_229_CI2",["NB"],[0.0027060479282504514]]],
			[["NBFE2_194_HP12",["NB"],[0.30982695]],["FE_PURE",["NB"],[0.0]]],
			[["NBFE2_194_HP12",["NB"],[0.309379]],["FE_PURE",["NB"],[0.0]]],
			[["NBFE2_194_HP12",["NB"],[0.3090835]],["FE_PURE",["NB"],[0.0]]],
			[["NBFE2_194_HP12",["NB"],[0.308788]],["FE_PURE",["NB"],[0.0]]],
			[["NBFE2_194_HP12",["NB"],[0.3084925]],["FE_PURE",["NB"],[0.0]]],
			[["NBFE2_194_HP12",["NB"],[0.308197]],["FE_PURE",["NB"],[0.0]]],
			[["NBFE2_194_HP12",["NB"],[0.3079015]],["FE_PURE",["NB"],[0.0]]],
			[["NBFE2_194_HP12",["NB"],[0.307606]],["FE_PURE",["NB"],[0.0]]],
			[["NBFE2_194_HP12",["NB"],[0.3073105]],["FE_PURE",["NB"],[0.0]]],
			[["NBFE2_194_HP12",["NB"],[0.307015]],["FE_PURE",["NB"],[0.0]]],
			[["NBFE2_194_HP12",["NB"],[0.3067195]],["FE_PURE",["NB"],[0.0]]],
			[["NBFE2_194_HP12",["NB"],[0.30642400000000003]],["FE_PURE",["NB"],[0.0]]],
			[["NBFE2_194_HP12",["NB"],[0.3061285]],["FE_PURE",["NB"],[0.0]]],
			[["NBFE2_194_HP12",["NB"],[0.305833]],["FE_PURE",["NB"],[0.0]]],
			[["NBFE2_194_HP12",["NB"],[0.3055375]],["FE_PURE",["NB"],[0.0]]],
			[["NBFE2_194_HP12",["NB"],[0.305242]],["FE_PURE",["NB"],[0.0]]],
			[["NBFE2_194_HP12",["NB"],[0.3049465]],["FE_PURE",["NB"],[0.0]]],
			[["NBFE2_194_HP12",["NB"],[0.304651]],["FE_PURE",["NB"],[0.0]]],
			[["NBFE2_194_HP12",["NB"],[0.3043555]],["FE_PURE",["NB"],[0.0]]],
			[["NBFE2_194_HP12",["NB"],[0.30406]],["FE_PURE",["NB"],[0.0]]],
			[["NBFE2_194_HP12",["NB"],[0.3037645]],["FE_PURE",["NB"],[0.0]]],
			[["NBFE2_194_HP12",["NB"],[0.303469]],["FE_PURE",["NB"],[0.0]]],
			[["NBFE2_194_HP12",["NB"],[0.3034023]],["NB0.002FE0.998_229_CI2",["NB"],[0.01790266660907127]]],
			[["NBFE2_194_HP12",["NB"],[0.30333560000000004]],["NB0.002FE0.998_229_CI2",["NB"],[0.01848114529266281]]],
			[["NBFE2_194_HP12",["NB"],[0.3032689]],["NB0.002FE0.998_229_CI2",["NB"],[0.01907863920463961]]],
			[["NBFE2_194_HP12",["NB"],[0.30320220000000003]],["NB0.002FE0.998_229_CI2",["NB"],[0.01969555378850958]]],
			[["NBFE2_194_HP12",["NB"],[0.3031355]],["NB0.002FE0.998_229_CI2",["NB"],[0.020330556113902852]]],
			[["NBFE2_194_HP12",["NB"],[0.30306879999999997]],["NB0.002FE0.998_229_CI2",["NB"],[0.020986826800670016]]],
			[["NBFE2_194_HP12",["NB"],[0.3030021]],["NB0.002FE0.998_229_CI2",["NB"],[0.021664143333333327]]],
			[["NBFE2_194_HP12",["NB"],[0.3029354]],["NB0.002FE0.998_229_CI2",["NB"],[0.02235849375634518]]],
			[["NBFE2_194_HP12",["NB"],[0.3028687]],["NB0.002FE0.998_229_CI2",["NB"],[0.02307147092765958]]],
			[["NBFE2_194_HP12",["NB"],[0.302802]],["NB0.002FE0.998_229_CI2",["NB"],[0.023801411804961505]]],
			[["NBFE2_194_HP12",["NB"],[0.3027353]],["NB0.002FE0.998_229_CI2",["NB"],[0.024548440722269985]]],
			[["NBFE2_194_HP12",["NB"],[0.3026686]],["NB0.002FE0.998_229_CI2",["NB"],[0.02531310781331029]]],
			[["NBFE2_194_HP12",["NB"],[0.30260190000000003]],["NB0.002FE0.998_229_CI2",["NB"],[0.026097196940363013]]],
			[["NBFE2_194_HP12",["NB"],[0.3025352]],["NB0.002FE0.998_229_CI2",["NB"],[0.026897120729166665]]],
			[["NBFE2_194_HP12",["NB"],[0.30246850000000003]],["NB0.002FE0.998_229_CI2",["NB"],[0.027713115371179032]]],
			[["NBFE2_194_HP12",["NB"],[0.3024018]],["NB0.002FE0.998_229_CI2",["NB"],[0.02854475150131694]]],
			[["NBFE2_194_HP12",["NB"],[0.30233509999999997]],["NB0.002FE0.998_229_CI2",["NB"],[0.029390600529567525]]],
			[["NBFE2_194_HP12",["NB"],[0.3022684]],["NB0.002FE0.998_229_CI2",["NB"],[0.030251833563829808]]],
			[["NBFE2_194_HP12",["NB"],[0.3022017]],["NB0.002FE0.998_229_CI2",["NB"],[0.03112691231192661]]],
			[["NBFE2_194_HP12",["NB"],[0.302135]],["LIQUID",["NB"],[null]]],
			[["NBFE2_194_HP12",["NB"],[0.304197]],["LIQUID",["NB"],[0.11038551414514149]]],
			[["NBFE2_194_HP12",["NB"],[0.306213]],["LIQUID",["NB"],[0.12344085193226231]]],
			[["NBFE2_194_HP12",["NB"],[0.308183]],["LIQUID",["NB"],[0.1365744861239593]]],
			[["NBFE2_194_HP12",["NB"],[0.31011]],["LIQUID",["NB"],[0.14978421297672118]]],
			[["NBFE2_194_HP12",["NB"],[0.311994]],["LIQUID",["NB"],[0.1630872966915688]]],
			[["NBFE2_194_HP12",["NB"],[0.313836]],["LIQUID",["NB"],[0.176477563151796]]],
			[["NBFE2_194_HP12",["NB"],[0.315637]],["LIQUID",["NB"],[0.18995188761904752]]],
			[["NBFE2_194_HP12",["NB"],[0.31739999999999996]],["LIQUID",["NB"],[0.20351010907811384]]],
			[["NBFE2_194_HP12",["NB"],[0.319124]],["LIQUID",["NB"],[0.21715226898734186]]],
			[["NBFE2_194_HP12",["NB"],[0.320811]],["LIQUID",["NB"],[0.23087269411764713]]],
			[["NBFE2_194_HP12",["NB"],[0.322462]],["LIQUID",["NB"],[0.24464156687898098]]],
			[["NBFE2_194_HP12",["NB"],[0.32407800000000003]],["LIQUID",["NB"],[0.2584349086229088]]],
			[["NBFE2_194_HP12",["NB"],[0.325661]],["LIQUID",["NB"],[0.2721438210180624]]],
			[["NBFE2_194_HP12",["NB"],[0.32721200000000006]],["LIQUID",["NB"],[0.285579291571754]]],
			[["NBFE2_194_HP12",["NB"],[0.328731]],["LIQUID",["NB"],[0.29878346013667384]]],
			[["NBFE2_194_HP12",["NB"],[0.33022100000000004]],["LIQUID",["NB"],[0.31121427924528283]]],
			[["NBFE2_194_HP12",["NB"],[0.331681]],["LIQUID",["NB"],[0.3458727894736844]]],
			[["NBFE2_194_HP12",["NB"],[0.33269799999999994]],["LIQUID",["NB"],[0.349530807017545]]],
			[["NBFE2_194_HP12",["NB"],[0.333727]],["LIQUID",["NB"],[0.35685782539682565]]],
			[["NBFE2_194_HP12",["NB"],[0.334764]],["LIQUID",["NB"],[0.3659335151515146]]],
			[["NBFE2_194_HP12",["NB"],[0.335807]],["LIQUID",["NB"],[0.37563917647058803]]],
			[["NBFE2_194_HP12",["NB"],[0.33685200000000004]],["LIQUID",["NB"],[0.3856757156626505]]],
			[["NBFE2_194_HP12",["NB"],[0.337896]],["LIQUID",["NB"],[0.39588513645621176]]],
			[["NBFE2_194_HP12",["NB"],[0.338934]],["LIQUID",["NB"],[0.40618951236749107]]],
			[["NBFE2_194_HP12",["NB"],[0.33996299999999996]],["LIQUID",["NB"],[0.4165807289719626]]],
			[["NBFE2_194_HP12",["NB"],[0.34098100000000003]],["LIQUID",["NB"],[0.42702916852367684]]],
			[["NBFE2_194_HP12",["NB"],[0.34198300000000004]],["LIQUID",["NB"],[0.4375139255989911]]],
			[["NBFE2_194_HP12",["NB"],[0.342965]],["LIQUID",["NB"],[0.4480346612903226]]],
			[["NBFE2_194_HP12",["NB"],[0.343925]],["LIQUID",["NB"],[0.45856483014862]]],
			[["NBFE2_194_HP12",["NB"],[0.34485999999999994]],["LIQUID",["NB"],[0.4691215559921414]]],
			[["NBFE2_194_HP12",["NB"],[0.345764]],["LIQUID",["NB"],[0.4796902488563585]]],
			[["NBFE2_194_HP12",["NB"],[0.346636]],["LIQUID",["NB"],[0.49025446101113973]]],
			[["NBFE2_194_HP12",["NB"],[0.34747]],["LIQUID",["NB"],[0.5008160226537217]]],
			[["NBFE2_194_HP12",["NB"],[0.34826500000000005]],["NB6.5FE6.5_166_HR39",["NB"],[0.481319]]],
			[["NBFE2_194_HP12",["NB"],[0.34671199999999996]],["NB6.5FE6.5_166_HR39",["NB"],[0.4789869877970456]]],
			[["NBFE2_194_HP12",["NB"],[0.345213]],["NB6.5FE6.5_166_HR39",["NB"],[0.47676651823416505]]],
			[["NBFE2_194_HP12",["NB"],[0.343769]],["NB6.5FE6.5_166_HR39",["NB"],[0.47465642829827914]]],
			[["NBFE2_194_HP12",["NB"],[0.34237900000000004]],["NB6.5FE6.5_166_HR39",["NB"],[0.4726554411515665]]],
			[["NBFE2_194_HP12",["NB"],[0.34104300000000004]],["NB6.5FE6.5_166_HR39",["NB"],[0.4707615513604725]]],
			[["NBFE2_194_HP12",["NB"],[0.33976]],["NB6.5FE6.5_166_HR39",["NB"],[0.4689729300126103]]],
			[["NBFE2_194_HP12",["NB"],[0.33852899999999997]],["NB6.5FE6.5_166_HR39",["NB"],[0.4672900192670157]]],
			[["NBFE2_194_HP12",["NB"],[0.33735]],["NB6.5FE6.5_166_HR39",["NB"],[0.46571093155258764]]],
			[["NBFE2_194_HP12",["NB"],[0.33622300000000005]],["NB6.5FE6.5_166_HR39",["NB"],[0.46423486855241264]]],
			[["NBFE2_194_HP12",["NB"],[0.335148]],["NB6.5FE6.5_166_HR39",["NB"],[0.4628595166953386]]],
			[["NBFE2_194_HP12",["NB"],[0.334123]],["NB6.5FE6.5_166_HR39",["NB"],[0.4615843981655546]]],
			[["NBFE2_194_HP12",["NB"],[0.333148]],["NB6.5FE6.5_166_HR39",["NB"],[0.46040786542025286]]],
			[["NBFE2_194_HP12",["NB"],[0.332223]],["NB6.5FE6.5_166_HR39",["NB"],[0.459329600648551]]],
			[["NBFE2_194_HP12",["NB"],[0.331348]],["NB6.5FE6.5_166_HR39",["NB"],[0.4583469314866717]]],
			[["NBFE2_194_HP12",["NB"],[0.330521]],["NB6.5FE6.5_166_HR39",["NB"],[0.4574597840770046]]],
			[["NBFE2_194_HP12",["NB"],[0.329743]],["NB6.5FE6.5_166_HR39",["NB"],[0.45666708011953894]]]],
	"reference": "C1600299",
    "phase": [
        "NBFE2_194_HP12",
        "NB0.002FE0.998_229_CI2",
        "FE_PURE",
        "LIQUID",
        "NB6.5FE6.5_166_HR39"
    ]
}
