Repository: RushiGong/ESPEI-datasets

File: MPDS-datasets/2-binary/Mo-Nb/ZPF/new-Kocherzhinskii-Solidus.json
{
    "components": [
        "MO",
        "NB"
    ],
    "phases": [
        "EXP"
    ],
    "broadcast_conditions": "false",
    "output": "ZPF",
    "conditions": {
        "P": 101325,
        "T": [
            2725.4366376044477,
            2753.153243621074,
            2762.7636249159614,
            2772.653174255925,
            2769.3996286296647,
            2797.1158077838368,
            2809.4534132988997,
            2831.713009700449,
            2844.978614191042
        ]
    },
    "values":[
             [["EXP",["MO"],[-0.0013769363166953874]],["EXP",["MO"],[null]]],
             [["EXP",["MO"],[0.09569707401032701]],["EXP",["MO"],[null]]],
             [["EXP",["MO"],[0.19552495697074013]],["EXP",["MO"],[null]]],
             [["EXP",["MO"],[0.24509466437177274]],["EXP",["MO"],[null]]],
             [["EXP",["MO"],[0.29259896729776247]],["EXP",["MO"],[null]]],
             [["EXP",["MO"],[0.3903614457831325]],["EXP",["MO"],[null]]],
             [["EXP",["MO"],[0.4915662650602409]],["EXP",["MO"],[null]]],
             [["EXP",["MO"],[0.5900172117039587]],["EXP",["MO"],[null]]],
             [["EXP",["MO"],[0.7944922547332184]],["EXP",["MO"],[null]]]
        ],
    "reference": "Kocherzhinskii-Solidus"
}

File: MPDS-datasets/2-binary/Mo-Nb/ZPF/new-Kocherzhinskii-liquidus.json
{
    "components": [
        "MO",
        "NB"
    ],
    "phases": [
        "EXP"
    ],
    "broadcast_conditions": "false",
    "output": "ZPF",
    "conditions": {
        "P": 101325,
        "T": [
            2757.1205032708335,
            2776.4048683662904,
            2790.7585452527555,
            2790.6962233344357,
            2786.264537334457,
            2816.211499674517,
            2822.846222800858,
            2842.624467755877,
            2849.193454064264,
            2875.171876167202
        ]
    },
    "values":[
             [["EXP",["MO"],[0.0970740103270224]],["EXP",["MO"],[null]]],
             [["EXP",["MO"],[0.19414802065404468]],["EXP",["MO"],[null]]],
             [["EXP",["MO"],[0.2437177280550774]],["EXP",["MO"],[null]]],
             [["EXP",["MO"],[0.3442340791738381]],["EXP",["MO"],[null]]],
             [["EXP",["MO"],[0.2919104991394147]],["EXP",["MO"],[null]]],
             [["EXP",["MO"],[0.3917383820998278]],["EXP",["MO"],[null]]],
             [["EXP",["MO"],[0.49087779690189326]],["EXP",["MO"],[null]]],
             [["EXP",["MO"],[0.591394148020654]],["EXP",["MO"],[null]]],
             [["EXP",["MO"],[0.7965576592082616]],["EXP",["MO"],[null]]],
             [["EXP",["MO"],[0.8970740103270222]],["EXP",["MO"],[null]]]
        ],
    "reference": "Kocherzhinskii-liquidus"
}

File: MPDS-datasets/2-binary/Mo-Nb/ZPF/new-Rudy-collapsed.json
{
    "components": [
        "MO",
        "NB"
    ],
    "phases": [
        "EXP"
    ],
    "broadcast_conditions": "false",
    "output": "ZPF",
    "conditions": {
        "P": 101325,
        "T": [
            2859.3920518211016,
            2807.00023477435,
            2791.466710064349,
            2791.7484392841516,
            2771.451129584769
        ]
    },
    "values":[
             [["EXP",["MO"],[0.7476764199655764]],["EXP",["MO"],[null]]],
             [["EXP",["MO"],[0.4481927710843372]],["EXP",["MO"],[null]]],
             [["EXP",["MO"],[0.30154905335628224]],["EXP",["MO"],[null]]],
             [["EXP",["MO"],[0.24716006884681574]],["EXP",["MO"],[null]]],
             [["EXP",["MO"],[0.18382099827882958]],["EXP",["MO"],[null]]]
        ],
    "reference": "Rudy-collapsed"
}

File: MPDS-datasets/2-binary/Mo-Nb/ZPF/new-Rudy.json
{
    "components": [
        "MO",
        "NB"
    ],
    "phases": [
        "EXP"
    ],
    "broadcast_conditions": "false",
    "output": "ZPF",
    "conditions": {
        "P": 101325,
        "T": [
            2785.672052247964,
            2845.5036550097643,
            2772.37016444876,
            2771.410577651616,
            2759.7943696842285,
            2892.2216163146827,
            2874.6767157202767
        ]
    },
    "values":[
             [["EXP",["MO"],[0.4475043029259895]],["EXP",["MO"],[null]]],
             [["EXP",["MO"],[0.7476764199655764]],["EXP",["MO"],[null]]],
             [["EXP",["MO"],[0.30154905335628224]],["EXP",["MO"],[null]]],
             [["EXP",["MO"],[0.24922547332185885]],["EXP",["MO"],[null]]],
             [["EXP",["MO"],[0.18450946643717725]],["EXP",["MO"],[null]]],
             [["EXP",["MO"],[0.9982788296041306]],["EXP",["MO"],[null]]],
             [["EXP",["MO"],[0.8956970740103268]],["EXP",["MO"],[null]]]
        ],
    "reference": "Rudy"
}

File: MPDS-datasets/2-binary/Mo-Nb/ZPF/new-Rudy_molten.json
{
    "components": [
        "MO",
        "NB"
    ],
    "phases": [
        "EXP"
    ],
    "broadcast_conditions": "false",
    "output": "ZPF",
    "conditions": {
        "P": 101325,
        "T": [
            2753.3679554355595
        ]
    },
    "values":[
             [["EXP",["MO"],[0.1493975903614458]],["EXP",["MO"],[null]]]
        ],
    "reference": "Rudy_molten"
}
