Repository: RushiGong/ESPEI-datasets

File: MPDS-datasets/2-binary/Mo-Ni/MONI_LIQUID_MO0.98NI0.02_229_CI2_MO7NI7_19_OP56_MONI4_87_TI10.json
{
    "components": [
        "MO",
        "NI"
    ],
    "phases": [
        "LIQUID",
        "MO0.98NI0.02_229_CI2",
        "MO7NI7_19_OP56",
        "MONI4_87_TI10"
    ],
    "conditions": {
        "P": 101325,
        "T": [
            2818.95,
            2763.76,
            2763.76,
            2707.55,
            2707.54,
            2650.43,
            2650.43,
            2592.28,
            2592.27,
            2532.94,
            2532.93,
            2472.28,
            2472.27,
            2410.17,
            2410.16,
            2346.46,
            2346.44,
            2281.01,
            2280.99,
            2213.69,
            2213.67,
            2144.3599999999997,
            2144.33,
            2072.87,
            2072.84,
            1999.08,
            1999.05,
            1922.87,
            1922.84,
            1844.09,
            1844.05,
            1762.59,
            1762.55,
            1678.5,
            1673.12,
            1632.07,
            1643.08,
            1643.08,
            1654.23,
            1654.24,
            1665.32,
            1665.32,
            1676.23,
            1676.24,
            1686.89,
            1686.89,
            1697.18,
            1697.19,
            1707.03,
            1707.03,
            1716.33,
            1716.33,
            1724.99,
            1725.0,
            1732.92,
            1732.92,
            1740.02,
            1740.02,
            1746.2,
            1746.2,
            1751.36,
            1751.37,
            1755.42,
            1755.42,
            1758.27,
            1758.27,
            1759.82,
            1759.82,
            1759.97
        ]
    },
    "output": "ZPF",
    "broadcast_conditions": false,
    "values":
			[[["LIQUID",["NI"],[0.000381243]],["MO0.98NI0.02_229_CI2",["NI"],[null]]],
			[["LIQUID",["NI"],[0.0453633]],["MO0.98NI0.02_229_CI2",["NI"],[0.005831652423822692]]],
			[["LIQUID",["NI"],[0.045367]],["MO0.98NI0.02_229_CI2",["NI"],[0.005831652423822692]]],
			[["LIQUID",["NI"],[0.0899761]],["MO0.98NI0.02_229_CI2",["NI"],[0.01063624981949456]]],
			[["LIQUID",["NI"],[0.0899804]],["MO0.98NI0.02_229_CI2",["NI"],[0.010636907581227427]]],
			[["LIQUID",["NI"],[0.13390000000000002]],["MO0.98NI0.02_229_CI2",["NI"],[0.014195154603501554]]],
			[["LIQUID",["NI"],[0.133906]],["MO0.98NI0.02_229_CI2",["NI"],[0.014195154603501554]]],
			[["LIQUID",["NI"],[0.177029]],["MO0.98NI0.02_229_CI2",["NI"],[0.016973387587511813]]],
			[["LIQUID",["NI"],[0.17703499999999997]],["MO0.98NI0.02_229_CI2",["NI"],[0.016973800189214756]]],
			[["LIQUID",["NI"],[0.219256]],["MO0.98NI0.02_229_CI2",["NI"],[0.01911851233834324]]],
			[["LIQUID",["NI"],[0.219263]],["MO0.98NI0.02_229_CI2",["NI"],[0.019118827368053138]]],
			[["LIQUID",["NI"],[0.260473]],["MO0.98NI0.02_229_CI2",["NI"],[0.020735579305870902]]],
			[["LIQUID",["NI"],[0.26048]],["MO0.98NI0.02_229_CI2",["NI"],[0.02073580919558871]]],
			[["LIQUID",["NI"],[0.30057300000000003]],["MO0.98NI0.02_229_CI2",["NI"],[0.02190129989424384]]],
			[["LIQUID",["NI"],[0.300581]],["MO0.98NI0.02_229_CI2",["NI"],[0.021901454827013143]]],
			[["LIQUID",["NI"],[0.33945000000000003]],["MO0.98NI0.02_229_CI2",["NI"],[0.022672489220118677]]],
			[["LIQUID",["NI"],[0.339459]],["MO0.98NI0.02_229_CI2",["NI"],[0.02267266619101441]]],
			[["LIQUID",["NI"],[0.376995]],["MO0.98NI0.02_229_CI2",["NI"],[0.02309055565862709]]],
			[["LIQUID",["NI"],[0.377005]],["MO0.98NI0.02_229_CI2",["NI"],[0.023090614020673205]]],
			[["LIQUID",["NI"],[0.413103]],["MO0.98NI0.02_229_CI2",["NI"],[0.023185746689113357]]],
			[["LIQUID",["NI"],[0.413114]],["MO0.98NI0.02_229_CI2",["NI"],[0.02318569857837636]]],
			[["LIQUID",["NI"],[0.44766599999999995]],["MO0.98NI0.02_229_CI2",["NI"],[0.02297973972473826]]],
			[["LIQUID",["NI"],[0.447678]],["MO0.98NI0.02_229_CI2",["NI"],[0.022979523326667448]]],
			[["LIQUID",["NI"],[0.480577]],["MO0.98NI0.02_229_CI2",["NI"],[0.022464063121985647]]],
			[["LIQUID",["NI"],[0.480589]],["MO0.98NI0.02_229_CI2",["NI"],[0.022463846723914833]]],
			[["LIQUID",["NI"],[0.511729]],["MO0.98NI0.02_229_CI2",["NI"],[0.02163370957624291]]],
			[["LIQUID",["NI"],[0.511741]],["MO0.98NI0.02_229_CI2",["NI"],[0.021633362495829162]]],
			[["LIQUID",["NI"],[0.541014]],["MO0.98NI0.02_229_CI2",["NI"],[0.0205346264572573]]],
			[["LIQUID",["NI"],[0.541027]],["MO0.98NI0.02_229_CI2",["NI"],[0.020534160219247394]]],
			[["LIQUID",["NI"],[0.5683250000000001]],["MO0.98NI0.02_229_CI2",["NI"],[0.01916998406565909]]],
			[["LIQUID",["NI"],[0.568338]],["MO0.98NI0.02_229_CI2",["NI"],[0.01916921717545791]]],
			[["LIQUID",["NI"],[0.5935549999999999]],["MO0.98NI0.02_229_CI2",["NI"],[0.017540009399999997]]],
			[["LIQUID",["NI"],[0.593568]],["MO0.98NI0.02_229_CI2",["NI"],[0.01753910917142857]]],
			[["LIQUID",["NI"],[0.61653]],["MO0.98NI0.02_229_CI2",["NI"],[0.015647503885714287]]],
			[["LIQUID",["NI"],[0.6222883265130305]],["MO7NI7_19_OP56",["NI"],[0.498284]]],
			[["LIQUID",["NI"],[0.6662250000000001]],["MONI4_87_TI10",["NI"],[0.7205920581148121]]],
			[["LIQUID",["NI"],[0.678558]],["MONI4_87_TI10",["NI"],[0.7312821360737067]]],
			[["LIQUID",["NI"],[0.678566]],["MONI4_87_TI10",["NI"],[0.7312821360737067]]],
			[["LIQUID",["NI"],[0.6920069999999999]],["MONI4_87_TI10",["NI"],[0.7426345162002945]]],
			[["LIQUID",["NI"],[0.692016]],["MONI4_87_TI10",["NI"],[0.7426447098674521]]],
			[["LIQUID",["NI"],[0.7064149999999999]],["MONI4_87_TI10",["NI"],[0.7544824050632911]]],
			[["LIQUID",["NI"],[0.706423]],["MONI4_87_TI10",["NI"],[0.7544824050632911]]],
			[["LIQUID",["NI"],[0.721765]],["MONI4_87_TI10",["NI"],[0.7668487597955708]]],
			[["LIQUID",["NI"],[0.721773]],["MONI4_87_TI10",["NI"],[0.7668604105621807]]],
			[["LIQUID",["NI"],[0.738042]],["MONI4_87_TI10",["NI"],[0.7798535166051661]]],
			[["LIQUID",["NI"],[0.7380500000000001]],["MONI4_87_TI10",["NI"],[0.7798535166051661]]],
			[["LIQUID",["NI"],[0.755231]],["MONI4_87_TI10",["NI"],[0.7935946763819096]]],
			[["LIQUID",["NI"],[0.755239]],["MONI4_87_TI10",["NI"],[0.7936087155778896]]],
			[["LIQUID",["NI"],[0.7733150000000001]],["MONI4_87_TI10",["NI"],[0.8082393186813186]]],
			[["LIQUID",["NI"],[0.773323]],["MONI4_87_TI10",["NI"],[0.8082393186813186]]],
			[["LIQUID",["NI"],[0.79228]],["MONI4_87_TI10",["NI"],[0.8239443009708736]]],
			[["LIQUID",["NI"],[0.7922880000000001]],["MONI4_87_TI10",["NI"],[0.8239443009708736]]],
			[["LIQUID",["NI"],[0.812109]],["MONI4_87_TI10",["NI"],[0.8409080916442051]]],
			[["LIQUID",["NI"],[0.812117]],["MONI4_87_TI10",["NI"],[0.840928654986523]]],
			[["LIQUID",["NI"],[0.832787]],["MONI4_87_TI10",["NI"],[0.8593618333333335]]],
			[["LIQUID",["NI"],[0.832795]],["MONI4_87_TI10",["NI"],[0.8593618333333335]]],
			[["LIQUID",["NI"],[0.854299]],["MONI4_87_TI10",["NI"],[0.8800020898203593]]],
			[["LIQUID",["NI"],[0.854307]],["MONI4_87_TI10",["NI"],[0.8800020898203593]]],
			[["LIQUID",["NI"],[0.8766280000000001]],["MONI4_87_TI10",["NI"],[0.9033477924528305]]],
			[["LIQUID",["NI"],[0.8766370000000001]],["MONI4_87_TI10",["NI"],[0.9033477924528305]]],
			[["LIQUID",["NI"],[0.89976]],["MONI4_87_TI10",["NI"],[0.9295174154727789]]],
			[["LIQUID",["NI"],[0.899769]],["MONI4_87_TI10",["NI"],[0.9295737936962746]]],
			[["LIQUID",["NI"],[0.923679]],["MONI4_87_TI10",["NI"],[0.961202221674878]]],
			[["LIQUID",["NI"],[0.923687]],["MONI4_87_TI10",["NI"],[0.961202221674878]]],
			[["LIQUID",["NI"],[0.948369]],["MONI4_87_TI10",["NI"],[null]]],
			[["LIQUID",["NI"],[0.948377]],["MONI4_87_TI10",["NI"],[null]]],
			[["LIQUID",["NI"],[0.973814]],["MONI4_87_TI10",["NI"],[null]]],
			[["LIQUID",["NI"],[0.973823]],["MONI4_87_TI10",["NI"],[null]]],
			[["LIQUID",["NI"],[0.999619]],["MONI4_87_TI10",["NI"],[null]]]],
	"reference": "C101167"
}

File: MPDS-datasets/2-binary/Mo-Ni/MONI_MO0.98NI0.02_229_CI2_MO7NI7_19_OP56_LIQUID.json
{
    "components": [
        "MO",
        "NI"
    ],
    "phases": [
        "MO0.98NI0.02_229_CI2",
        "MO7NI7_19_OP56",
        "LIQUID"
    ],
    "conditions": {
        "P": 101325,
        "T": [
            1159.342,
            1186.437,
            1186.442,
            1223.844,
            1223.8490000000002,
            1260.896,
            1260.9009999999998,
            1297.59,
            1297.6,
            1333.94,
            1333.94,
            1369.92,
            1369.93,
            1405.56,
            1405.56,
            1440.84,
            1440.84,
            1475.76,
            1475.76,
            1510.33,
            1510.33,
            1544.54,
            1544.55,
            1578.4,
            1578.41,
            1611.91,
            1611.91,
            1645.05,
            1645.06,
            1677.82,
            1681.32,
            1684.82,
            1688.32,
            1691.82,
            1695.32,
            1698.82,
            1702.32,
            1705.82,
            1709.32,
            1712.82,
            1716.32,
            1719.82,
            1723.32,
            1726.82,
            1730.32,
            1733.82,
            1737.32,
            1740.82,
            1744.32,
            1747.82,
            1751.32,
            1754.82,
            1758.32,
            1761.82,
            1765.32,
            1768.82,
            1772.32,
            1775.82,
            1779.32,
            1782.82,
            1882.73,
            1977.6,
            2067.51,
            2152.52,
            2232.71,
            2308.17,
            2378.95,
            2445.14,
            2506.8,
            2564.02,
            2616.87,
            2665.42,
            2709.74,
            2749.91,
            2786.01
        ]
    },
    "output": "ZPF",
    "broadcast_conditions": false,
    "values":
			[[["MO0.98NI0.02_229_CI2",["NI"],[0.000381243]],["MO7NI7_19_OP56",["NI"],[null]]],
			[["MO0.98NI0.02_229_CI2",["NI"],[0.000699319]],["MO7NI7_19_OP56",["NI"],[null]]],
			[["MO0.98NI0.02_229_CI2",["NI"],[0.0006993870000000001]],["MO7NI7_19_OP56",["NI"],[null]]],
			[["MO0.98NI0.02_229_CI2",["NI"],[0.0012257400000000001]],["MO7NI7_19_OP56",["NI"],[null]]],
			[["MO0.98NI0.02_229_CI2",["NI"],[0.0012258199999999999]],["MO7NI7_19_OP56",["NI"],[null]]],
			[["MO0.98NI0.02_229_CI2",["NI"],[0.00183528]],["MO7NI7_19_OP56",["NI"],[null]]],
			[["MO0.98NI0.02_229_CI2",["NI"],[0.0018353800000000002]],["MO7NI7_19_OP56",["NI"],[null]]],
			[["MO0.98NI0.02_229_CI2",["NI"],[0.0025279499999999997]],["MO7NI7_19_OP56",["NI"],[null]]],
			[["MO0.98NI0.02_229_CI2",["NI"],[0.00252806]],["MO7NI7_19_OP56",["NI"],[null]]],
			[["MO0.98NI0.02_229_CI2",["NI"],[0.0033037300000000004]],["MO7NI7_19_OP56",["NI"],[null]]],
			[["MO0.98NI0.02_229_CI2",["NI"],[0.00330386]],["MO7NI7_19_OP56",["NI"],[null]]],
			[["MO0.98NI0.02_229_CI2",["NI"],[0.00416265]],["MO7NI7_19_OP56",["NI"],[null]]],
			[["MO0.98NI0.02_229_CI2",["NI"],[0.00416279]],["MO7NI7_19_OP56",["NI"],[null]]],
			[["MO0.98NI0.02_229_CI2",["NI"],[0.005104689999999999]],["MO7NI7_19_OP56",["NI"],[0.49058352733545646]]],
			[["MO0.98NI0.02_229_CI2",["NI"],[0.005104849999999999]],["MO7NI7_19_OP56",["NI"],[0.49058352733545646]]],
			[["MO0.98NI0.02_229_CI2",["NI"],[0.00612985]],["MO7NI7_19_OP56",["NI"],[0.4918312681159421]]],
			[["MO0.98NI0.02_229_CI2",["NI"],[0.00613003]],["MO7NI7_19_OP56",["NI"],[0.4918312681159421]]],
			[["MO0.98NI0.02_229_CI2",["NI"],[0.00723814]],["MO7NI7_19_OP56",["NI"],[0.4929847016434893]]],
			[["MO0.98NI0.02_229_CI2",["NI"],[0.007238339999999999]],["MO7NI7_19_OP56",["NI"],[0.4929847016434893]]],
			[["MO0.98NI0.02_229_CI2",["NI"],[0.008429560000000001]],["MO7NI7_19_OP56",["NI"],[0.4940561535608309]]],
			[["MO0.98NI0.02_229_CI2",["NI"],[0.00842978]],["MO7NI7_19_OP56",["NI"],[0.4940561535608309]]],
			[["MO0.98NI0.02_229_CI2",["NI"],[0.00970411]],["MO7NI7_19_OP56",["NI"],[0.4950484465875371]]],
			[["MO0.98NI0.02_229_CI2",["NI"],[0.00970435]],["MO7NI7_19_OP56",["NI"],[0.4950487366468843]]],
			[["MO0.98NI0.02_229_CI2",["NI"],[0.0110618]],["MO7NI7_19_OP56",["NI"],[0.49596559322033895]]],
			[["MO0.98NI0.02_229_CI2",["NI"],[0.011062099999999998]],["MO7NI7_19_OP56",["NI"],[0.49596586271186444]]],
			[["MO0.98NI0.02_229_CI2",["NI"],[0.012502599999999999]],["MO7NI7_19_OP56",["NI"],[0.4968240876276419]]],
			[["MO0.98NI0.02_229_CI2",["NI"],[0.012502899999999999]],["MO7NI7_19_OP56",["NI"],[0.4968240876276419]]],
			[["MO0.98NI0.02_229_CI2",["NI"],[0.014026499999999999]],["MO7NI7_19_OP56",["NI"],[0.49762918597063616]]],
			[["MO0.98NI0.02_229_CI2",["NI"],[0.0140269]],["MO7NI7_19_OP56",["NI"],[0.49762941924959214]]],
			[["MO0.98NI0.02_229_CI2",["NI"],[0.0156322]],["LIQUID",["NI"],[0.6172578182209779]]],
			[["MO0.98NI0.02_229_CI2",["NI"],[0.01571097]],["LIQUID",["NI"],[0.6157595914336704]]],
			[["MO0.98NI0.02_229_CI2",["NI"],[0.01578974]],["LIQUID",["NI"],[0.6148034105889352]]],
			[["MO0.98NI0.02_229_CI2",["NI"],[0.01586851]],["LIQUID",["NI"],[0.6138472297441999]]],
			[["MO0.98NI0.02_229_CI2",["NI"],[0.01594728]],["LIQUID",["NI"],[0.6128910488994646]]],
			[["MO0.98NI0.02_229_CI2",["NI"],[0.01602605]],["LIQUID",["NI"],[0.6119348680547294]]],
			[["MO0.98NI0.02_229_CI2",["NI"],[0.01610482]],["LIQUID",["NI"],[0.610978687209994]]],
			[["MO0.98NI0.02_229_CI2",["NI"],[0.01618359]],["LIQUID",["NI"],[0.6100225063652588]]],
			[["MO0.98NI0.02_229_CI2",["NI"],[0.01626236]],["LIQUID",["NI"],[0.6090663255205235]]],
			[["MO0.98NI0.02_229_CI2",["NI"],[0.016341130000000002]],["LIQUID",["NI"],[0.6081101446757882]]],
			[["MO0.98NI0.02_229_CI2",["NI"],[0.0164199]],["LIQUID",["NI"],[0.6071539638310529]]],
			[["MO0.98NI0.02_229_CI2",["NI"],[0.01649867]],["LIQUID",["NI"],[0.6061977829863177]]],
			[["MO0.98NI0.02_229_CI2",["NI"],[0.016577440000000002]],["LIQUID",["NI"],[0.6052416021415824]]],
			[["MO0.98NI0.02_229_CI2",["NI"],[0.01665621]],["LIQUID",["NI"],[0.6042854212968471]]],
			[["MO0.98NI0.02_229_CI2",["NI"],[0.01673498]],["LIQUID",["NI"],[0.6033292404521119]]],
			[["MO0.98NI0.02_229_CI2",["NI"],[0.016813750000000002]],["LIQUID",["NI"],[0.6023730596073765]]],
			[["MO0.98NI0.02_229_CI2",["NI"],[0.01689252]],["LIQUID",["NI"],[0.6014168787626413]]],
			[["MO0.98NI0.02_229_CI2",["NI"],[0.01697129]],["LIQUID",["NI"],[0.600460697917906]]],
			[["MO0.98NI0.02_229_CI2",["NI"],[0.01705006]],["LIQUID",["NI"],[0.5995045170731708]]],
			[["MO0.98NI0.02_229_CI2",["NI"],[0.01712883]],["LIQUID",["NI"],[0.5985483362284354]]],
			[["MO0.98NI0.02_229_CI2",["NI"],[0.0172076]],["LIQUID",["NI"],[0.5975921553837003]]],
			[["MO0.98NI0.02_229_CI2",["NI"],[0.01728637]],["LIQUID",["NI"],[0.5966359745389649]]],
			[["MO0.98NI0.02_229_CI2",["NI"],[0.01736514]],["LIQUID",["NI"],[0.5956797936942296]]],
			[["MO0.98NI0.02_229_CI2",["NI"],[0.01744391]],["LIQUID",["NI"],[0.5947236128494944]]],
			[["MO0.98NI0.02_229_CI2",["NI"],[0.01752268]],["LIQUID",["NI"],[0.5937674320047591]]],
			[["MO0.98NI0.02_229_CI2",["NI"],[0.01760145]],["LIQUID",["NI"],[0.5927098930763565]]],
			[["MO0.98NI0.02_229_CI2",["NI"],[0.01768022]],["LIQUID",["NI"],[0.5916264226614288]]],
			[["MO0.98NI0.02_229_CI2",["NI"],[0.017758990000000002]],["LIQUID",["NI"],[0.5905429522465013]]],
			[["MO0.98NI0.02_229_CI2",["NI"],[0.01783776]],["LIQUID",["NI"],[0.5894594818315738]]],
			[["MO0.98NI0.02_229_CI2",["NI"],[0.01791653]],["LIQUID",["NI"],[0.5883760114166462]]],
			[["MO0.98NI0.02_229_CI2",["NI"],[0.017995300000000002]],["LIQUID",["NI"],[0.5872925410017187]]],
			[["MO0.98NI0.02_229_CI2",["NI"],[0.0199108]],["LIQUID",["NI"],[0.5549307813333333]]],
			[["MO0.98NI0.02_229_CI2",["NI"],[0.021385200000000004]],["LIQUID",["NI"],[0.5199833976109215]]],
			[["MO0.98NI0.02_229_CI2",["NI"],[0.022425399999999998]],["LIQUID",["NI"],[0.4828392196312364]]],
			[["MO0.98NI0.02_229_CI2",["NI"],[0.0230386]],["LIQUID",["NI"],[0.44359812638868845]]],
			[["MO0.98NI0.02_229_CI2",["NI"],[0.023231500000000002]],["LIQUID",["NI"],[0.40290115809806837]]],
			[["MO0.98NI0.02_229_CI2",["NI"],[0.023011300000000002]],["LIQUID",["NI"],[0.36141380238422743]]],
			[["MO0.98NI0.02_229_CI2",["NI"],[0.022385000000000002]],["LIQUID",["NI"],[0.3196249794348509]]],
			[["MO0.98NI0.02_229_CI2",["NI"],[0.021359499999999997]],["LIQUID",["NI"],[0.2779956697262481]]],
			[["MO0.98NI0.02_229_CI2",["NI"],[0.019942]],["LIQUID",["NI"],[0.2370176133553173]]],
			[["MO0.98NI0.02_229_CI2",["NI"],[0.0181394]],["LIQUID",["NI"],[0.1971385437384123]]],
			[["MO0.98NI0.02_229_CI2",["NI"],[0.0159588]],["LIQUID",["NI"],[0.1587934957867585]]],
			[["MO0.98NI0.02_229_CI2",["NI"],[0.0134074]],["LIQUID",["NI"],[0.12237216242339329]]],
			[["MO0.98NI0.02_229_CI2",["NI"],[0.0104922]],["LIQUID",["NI"],[0.08823808311688343]]],
			[["MO0.98NI0.02_229_CI2",["NI"],[0.0072207]],["LIQUID",["NI"],[0.0563585679594381]]],
			[["MO0.98NI0.02_229_CI2",["NI"],[0.00360015]],["LIQUID",["NI"],[null]]]],
	"reference": "C101167"
}

File: MPDS-datasets/2-binary/Mo-Ni/MONI_MO7NI7_19_OP56_MO0.98NI0.02_229_CI2_LIQUID_MONI4_87_TI10_MONI3RT.json
{
    "components": [
        "MO",
        "NI"
    ],
    "phases": [
        "MO7NI7_19_OP56",
        "MO0.98NI0.02_229_CI2",
        "LIQUID",
        "MONI4_87_TI10",
        "MONI3RT"
    ],
    "conditions": {
        "P": 101325,
        "T": [
            1073.0,
            1099.409,
            1127.091,
            1156.013,
            1186.143,
            1217.4479999999999,
            1249.897,
            1283.46,
            1318.1,
            1353.79,
            1390.49,
            1428.17,
            1466.81,
            1506.36,
            1546.8,
            1588.1,
            1630.21,
            1673.12,
            1629.69,
            1617.4475,
            1605.2050000000002,
            1592.9625,
            1580.72,
            1568.4775,
            1556.2350000000001,
            1543.9925,
            1531.75,
            1519.5075,
            1507.265,
            1495.0225,
            1482.78,
            1470.5375,
            1458.295,
            1446.0525,
            1433.81,
            1421.5675,
            1409.325,
            1397.0825,
            1384.84,
            1372.5974999999999,
            1360.355,
            1348.1125,
            1335.87,
            1323.6275,
            1311.385,
            1299.1425,
            1286.9,
            1274.6575,
            1262.415,
            1073.0
        ]
    },
    "output": "ZPF",
    "broadcast_conditions": false,
    "values":
			[[["MO7NI7_19_OP56",["NI"],[0.471979]],["MO0.98NI0.02_229_CI2",["NI"],[null]]],
			[["MO7NI7_19_OP56",["NI"],[0.474183]],["MO0.98NI0.02_229_CI2",["NI"],[null]]],
			[["MO7NI7_19_OP56",["NI"],[0.476292]],["MO0.98NI0.02_229_CI2",["NI"],[null]]],
			[["MO7NI7_19_OP56",["NI"],[0.478307]],["MO0.98NI0.02_229_CI2",["NI"],[null]]],
			[["MO7NI7_19_OP56",["NI"],[0.48023200000000005]],["MO0.98NI0.02_229_CI2",["NI"],[0.0006958676494187121]]],
			[["MO7NI7_19_OP56",["NI"],[0.48206899999999997]],["MO0.98NI0.02_229_CI2",["NI"],[0.001135730006202876]]],
			[["MO7NI7_19_OP56",["NI"],[0.483821]],["MO0.98NI0.02_229_CI2",["NI"],[0.0016543355094879486]]],
			[["MO7NI7_19_OP56",["NI"],[0.485491]],["MO0.98NI0.02_229_CI2",["NI"],[0.0022612211684701154]]],
			[["MO7NI7_19_OP56",["NI"],[0.48708199999999996]],["MO0.98NI0.02_229_CI2",["NI"],[0.002965628381948265]]],
			[["MO7NI7_19_OP56",["NI"],[0.48859499999999995]],["MO0.98NI0.02_229_CI2",["NI"],[0.003777650480822677]]],
			[["MO7NI7_19_OP56",["NI"],[0.49003599999999997]],["MO0.98NI0.02_229_CI2",["NI"],[0.004706305689026102]]],
			[["MO7NI7_19_OP56",["NI"],[0.49140500000000004]],["MO0.98NI0.02_229_CI2",["NI"],[0.0057617448412698455]]],
			[["MO7NI7_19_OP56",["NI"],[0.492705]],["MO0.98NI0.02_229_CI2",["NI"],[0.0069541312800687274]]],
			[["MO7NI7_19_OP56",["NI"],[0.493941]],["MO0.98NI0.02_229_CI2",["NI"],[0.008292760943014173]]],
			[["MO7NI7_19_OP56",["NI"],[0.495114]],["MO0.98NI0.02_229_CI2",["NI"],[0.009794579320531759]]],
			[["MO7NI7_19_OP56",["NI"],[0.49622700000000003]],["MO0.98NI0.02_229_CI2",["NI"],[0.011478769999999992]]],
			[["MO7NI7_19_OP56",["NI"],[0.497283]],["MO0.98NI0.02_229_CI2",["NI"],[0.013344236149668075]]],
			[["MO7NI7_19_OP56",["NI"],[0.498284]],["LIQUID",["NI"],[0.6222883265130305]]],
			[["MO7NI7_19_OP56",["NI"],[0.514868]],["MONI4_87_TI10",["NI"],[0.7182812147413182]]],
			[["MO7NI7_19_OP56",["NI"],[0.5150586333333333]],["MONI4_87_TI10",["NI"],[0.7206717945405241]]],
			[["MO7NI7_19_OP56",["NI"],[0.5152492666666667]],["MONI4_87_TI10",["NI"],[0.7235946371300065]]],
			[["MO7NI7_19_OP56",["NI"],[0.5154399000000001]],["MONI4_87_TI10",["NI"],[0.7265174797194891]]],
			[["MO7NI7_19_OP56",["NI"],[0.5156305333333333]],["MONI4_87_TI10",["NI"],[0.7294403223089715]]],
			[["MO7NI7_19_OP56",["NI"],[0.5158211666666667]],["MONI4_87_TI10",["NI"],[0.7323631648984539]]],
			[["MO7NI7_19_OP56",["NI"],[0.5160118]],["MONI4_87_TI10",["NI"],[0.7352860074879365]]],
			[["MO7NI7_19_OP56",["NI"],[0.5162024333333334]],["MONI4_87_TI10",["NI"],[0.7382088500774191]]],
			[["MO7NI7_19_OP56",["NI"],[0.5163930666666667]],["MONI4_87_TI10",["NI"],[0.7411316926669015]]],
			[["MO7NI7_19_OP56",["NI"],[0.5165837000000001]],["MONI4_87_TI10",["NI"],[0.7440545352563841]]],
			[["MO7NI7_19_OP56",["NI"],[0.5167743333333333]],["MONI4_87_TI10",["NI"],[0.7469773778458665]]],
			[["MO7NI7_19_OP56",["NI"],[0.5169649666666667]],["MONI4_87_TI10",["NI"],[0.7499002204353491]]],
			[["MO7NI7_19_OP56",["NI"],[0.5171556]],["MONI4_87_TI10",["NI"],[0.7528230630248314]]],
			[["MO7NI7_19_OP56",["NI"],[0.5173462333333334]],["MONI4_87_TI10",["NI"],[0.7557459056143139]]],
			[["MO7NI7_19_OP56",["NI"],[0.5175368666666667]],["MONI4_87_TI10",["NI"],[0.7586687482037964]]],
			[["MO7NI7_19_OP56",["NI"],[0.5177275]],["MONI4_87_TI10",["NI"],[0.7615915907932789]]],
			[["MO7NI7_19_OP56",["NI"],[0.5179181333333334]],["MONI4_87_TI10",["NI"],[0.7645144333827614]]],
			[["MO7NI7_19_OP56",["NI"],[0.5181087666666666]],["MONI4_87_TI10",["NI"],[0.7674372759722439]]],
			[["MO7NI7_19_OP56",["NI"],[0.5182994]],["MONI4_87_TI10",["NI"],[0.7703601185617264]]],
			[["MO7NI7_19_OP56",["NI"],[0.5184900333333333]],["MONI4_87_TI10",["NI"],[0.7732829611512089]]],
			[["MO7NI7_19_OP56",["NI"],[0.5186806666666667]],["MONI4_87_TI10",["NI"],[0.7762058037406914]]],
			[["MO7NI7_19_OP56",["NI"],[0.5188713]],["MONI4_87_TI10",["NI"],[0.7791286463301738]]],
			[["MO7NI7_19_OP56",["NI"],[0.5190619333333334]],["MONI4_87_TI10",["NI"],[0.7820514889196564]]],
			[["MO7NI7_19_OP56",["NI"],[0.5192525666666667]],["MONI4_87_TI10",["NI"],[0.7849743315091388]]],
			[["MO7NI7_19_OP56",["NI"],[0.5194432]],["MONI4_87_TI10",["NI"],[0.7878971740986214]]],
			[["MO7NI7_19_OP56",["NI"],[0.5196338333333334]],["MONI4_87_TI10",["NI"],[0.7908200166881038]]],
			[["MO7NI7_19_OP56",["NI"],[0.5198244666666667]],["MONI4_87_TI10",["NI"],[0.7937428592775863]]],
			[["MO7NI7_19_OP56",["NI"],[0.5200151000000001]],["MONI4_87_TI10",["NI"],[0.7966657018670686]]],
			[["MO7NI7_19_OP56",["NI"],[0.5202057333333334]],["MONI4_87_TI10",["NI"],[0.7995885444565513]]],
			[["MO7NI7_19_OP56",["NI"],[0.5203963666666667]],["MONI4_87_TI10",["NI"],[0.8025113870460336]]],
			[["MO7NI7_19_OP56",["NI"],[0.520587]],["MONI3RT",["NI"],[0.7499049999999999]]],
			[["MO7NI7_19_OP56",["NI"],[0.5]],["MONI3RT",["NI"],[0.7499049999999999]]]],
	"reference": "C101167"
}

File: MPDS-datasets/2-binary/Mo-Ni/MONI_MONI3RT_MO7NI7_19_OP56_MONI4_87_TI10_MONI3_59_OP8.json
{
    "components": [
        "MO",
        "NI"
    ],
    "phases": [
        "MONI3RT",
        "MO7NI7_19_OP56",
        "MONI4_87_TI10",
        "MONI3_59_OP8"
    ],
    "conditions": {
        "P": 101325,
        "T": [
            1262.415,
            1262.415,
            1230.538,
            1256.1011666666666,
            1249.7873333333332,
            1243.4735,
            1237.1596666666667,
            1230.8458333333333,
            1230.538,
            1224.532,
            1218.2181666666665,
            1211.9043333333334,
            1205.5905,
            1199.2766666666666,
            1192.9628333333333,
            1186.649,
            1180.3351666666667,
            1174.0213333333334,
            1167.7075,
            1161.3936666666666,
            1155.0798333333332,
            1148.766,
            1142.4521666666667,
            1136.1383333333333,
            1129.8245,
            1123.5106666666666,
            1117.1968333333334,
            1110.883,
            1104.5691666666667,
            1098.2553333333333,
            1091.9415,
            1085.6276666666668,
            1079.3138333333334,
            1073.0
        ]
    },
    "output": "ZPF",
    "broadcast_conditions": false,
    "values":
			[[["MONI3RT",["NI"],[0.7499049999999999]],["MO7NI7_19_OP56",["NI"],[0.520587]]],
			[["MONI3RT",["NI"],[0.7499049999999999]],["MO7NI7_19_OP56",["NI"],[0.520587]]],
			[["MONI3RT",["NI"],[0.7499049999999999]],["MONI4_87_TI10",["NI"],[0.8253871388174807]]],
			[["MONI3RT",["NI"],[0.7499049999999999]],["MONI4_87_TI10",["NI"],[0.8095253425047041]]],
			[["MONI3RT",["NI"],[0.7499049999999999]],["MONI4_87_TI10",["NI"],[0.8133766394731587]]],
			[["MONI3RT",["NI"],[0.7499049999999999]],["MONI4_87_TI10",["NI"],[0.8172279364416134]]],
			[["MONI3RT",["NI"],[0.7499049999999999]],["MONI4_87_TI10",["NI"],[0.8210792334100679]]],
			[["MONI3RT",["NI"],[0.7499049999999999]],["MONI3_59_OP8",["NI"],[0.7998480000000001]]],
			[["MONI3RT",["NI"],[0.7499049999999999]],["MONI3_59_OP8",["NI"],[0.7998480000000001]]],
			[["MONI3RT",["NI"],[0.7499049999999999]],["MONI3_59_OP8",["NI"],[0.7998480000000001]]],
			[["MONI3RT",["NI"],[0.7499049999999999]],["MONI3_59_OP8",["NI"],[0.7998480000000001]]],
			[["MONI3RT",["NI"],[0.7499049999999999]],["MONI3_59_OP8",["NI"],[0.7998480000000001]]],
			[["MONI3RT",["NI"],[0.7499049999999999]],["MONI3_59_OP8",["NI"],[0.7998480000000001]]],
			[["MONI3RT",["NI"],[0.7499049999999999]],["MONI3_59_OP8",["NI"],[0.7998480000000001]]],
			[["MONI3RT",["NI"],[0.7499049999999999]],["MONI3_59_OP8",["NI"],[0.7998480000000001]]],
			[["MONI3RT",["NI"],[0.7499049999999999]],["MONI3_59_OP8",["NI"],[0.7998480000000001]]],
			[["MONI3RT",["NI"],[0.7499049999999999]],["MONI3_59_OP8",["NI"],[0.7998480000000001]]],
			[["MONI3RT",["NI"],[0.7499049999999999]],["MONI3_59_OP8",["NI"],[0.7998480000000001]]],
			[["MONI3RT",["NI"],[0.7499049999999999]],["MONI3_59_OP8",["NI"],[0.7998480000000001]]],
			[["MONI3RT",["NI"],[0.7499049999999999]],["MONI3_59_OP8",["NI"],[0.7998480000000001]]],
			[["MONI3RT",["NI"],[0.7499049999999999]],["MONI3_59_OP8",["NI"],[0.7998480000000001]]],
			[["MONI3RT",["NI"],[0.7499049999999999]],["MONI3_59_OP8",["NI"],[0.7998480000000001]]],
			[["MONI3RT",["NI"],[0.7499049999999999]],["MONI3_59_OP8",["NI"],[0.7998480000000001]]],
			[["MONI3RT",["NI"],[0.7499049999999999]],["MONI3_59_OP8",["NI"],[0.7998480000000001]]],
			[["MONI3RT",["NI"],[0.7499049999999999]],["MONI3_59_OP8",["NI"],[0.7998480000000001]]],
			[["MONI3RT",["NI"],[0.7499049999999999]],["MONI3_59_OP8",["NI"],[0.7998480000000001]]],
			[["MONI3RT",["NI"],[0.7499049999999999]],["MONI3_59_OP8",["NI"],[0.7998480000000001]]],
			[["MONI3RT",["NI"],[0.7499049999999999]],["MONI3_59_OP8",["NI"],[0.7998480000000001]]],
			[["MONI3RT",["NI"],[0.7499049999999999]],["MONI3_59_OP8",["NI"],[0.7998480000000001]]],
			[["MONI3RT",["NI"],[0.7499049999999999]],["MONI3_59_OP8",["NI"],[0.7998480000000001]]],
			[["MONI3RT",["NI"],[0.7499049999999999]],["MONI3_59_OP8",["NI"],[0.7998480000000001]]],
			[["MONI3RT",["NI"],[0.7499049999999999]],["MONI3_59_OP8",["NI"],[0.7998480000000001]]],
			[["MONI3RT",["NI"],[0.7499049999999999]],["MONI3_59_OP8",["NI"],[0.7998480000000001]]],
			[["MONI3RT",["NI"],[0.7499049999999999]],["MONI3_59_OP8",["NI"],[0.7998480000000001]]]],
	"reference": "C101167"
}

File: MPDS-datasets/2-binary/Mo-Ni/MONI_MONI3_59_OP8_MONI3RT.json
{
    "components": [
        "MO",
        "NI"
    ],
    "phases": [
        "MONI3_59_OP8",
        "MONI3RT"
    ],
    "conditions": {
        "P": 101325,
        "T": [
            1230.538,
            1230.538,
            1225.2867333333334,
            1220.0354666666667,
            1214.7842,
            1209.5329333333334,
            1204.2816666666668,
            1199.0304,
            1193.7791333333334,
            1188.5278666666668,
            1183.2766000000001,
            1178.0253333333335,
            1172.7740666666668,
            1167.5228,
            1162.2715333333333,
            1157.0202666666667,
            1151.769,
            1146.5177333333334,
            1141.2664666666667,
            1136.0152,
            1130.7639333333334,
            1125.5126666666665,
            1120.2613999999999,
            1115.0101333333332,
            1109.7588666666666,
            1104.5076,
            1099.2563333333333,
            1094.0050666666666,
            1088.7538,
            1083.5025333333333,
            1078.2512666666667,
            1073.0
        ]
    },
    "output": "ZPF",
    "broadcast_conditions": false,
    "values":
			[[["MONI3_59_OP8",["NI"],[0.7998480000000001]],["MONI3RT",["NI"],[0.7499049999999999]]],
			[["MONI3_59_OP8",["NI"],[0.7998480000000001]],["MONI3RT",["NI"],[0.7499049999999999]]],
			[["MONI3_59_OP8",["NI"],[0.7998480000000001]],["MONI3RT",["NI"],[0.7499049999999999]]],
			[["MONI3_59_OP8",["NI"],[0.7998480000000001]],["MONI3RT",["NI"],[0.7499049999999999]]],
			[["MONI3_59_OP8",["NI"],[0.7998480000000001]],["MONI3RT",["NI"],[0.7499049999999999]]],
			[["MONI3_59_OP8",["NI"],[0.7998480000000001]],["MONI3RT",["NI"],[0.7499049999999999]]],
			[["MONI3_59_OP8",["NI"],[0.7998480000000001]],["MONI3RT",["NI"],[0.7499049999999999]]],
			[["MONI3_59_OP8",["NI"],[0.7998480000000001]],["MONI3RT",["NI"],[0.7499049999999999]]],
			[["MONI3_59_OP8",["NI"],[0.7998480000000001]],["MONI3RT",["NI"],[0.7499049999999999]]],
			[["MONI3_59_OP8",["NI"],[0.7998480000000001]],["MONI3RT",["NI"],[0.7499049999999999]]],
			[["MONI3_59_OP8",["NI"],[0.7998480000000001]],["MONI3RT",["NI"],[0.7499049999999999]]],
			[["MONI3_59_OP8",["NI"],[0.7998480000000001]],["MONI3RT",["NI"],[0.7499049999999999]]],
			[["MONI3_59_OP8",["NI"],[0.7998480000000001]],["MONI3RT",["NI"],[0.7499049999999999]]],
			[["MONI3_59_OP8",["NI"],[0.7998480000000001]],["MONI3RT",["NI"],[0.7499049999999999]]],
			[["MONI3_59_OP8",["NI"],[0.7998480000000001]],["MONI3RT",["NI"],[0.7499049999999999]]],
			[["MONI3_59_OP8",["NI"],[0.7998480000000001]],["MONI3RT",["NI"],[0.7499049999999999]]],
			[["MONI3_59_OP8",["NI"],[0.7998480000000001]],["MONI3RT",["NI"],[0.7499049999999999]]],
			[["MONI3_59_OP8",["NI"],[0.7998480000000001]],["MONI3RT",["NI"],[0.7499049999999999]]],
			[["MONI3_59_OP8",["NI"],[0.7998480000000001]],["MONI3RT",["NI"],[0.7499049999999999]]],
			[["MONI3_59_OP8",["NI"],[0.7998480000000001]],["MONI3RT",["NI"],[0.7499049999999999]]],
			[["MONI3_59_OP8",["NI"],[0.7998480000000001]],["MONI3RT",["NI"],[0.7499049999999999]]],
			[["MONI3_59_OP8",["NI"],[0.7998480000000001]],["MONI3RT",["NI"],[0.7499049999999999]]],
			[["MONI3_59_OP8",["NI"],[0.7998480000000001]],["MONI3RT",["NI"],[0.7499049999999999]]],
			[["MONI3_59_OP8",["NI"],[0.7998480000000001]],["MONI3RT",["NI"],[0.7499049999999999]]],
			[["MONI3_59_OP8",["NI"],[0.7998480000000001]],["MONI3RT",["NI"],[0.7499049999999999]]],
			[["MONI3_59_OP8",["NI"],[0.7998480000000001]],["MONI3RT",["NI"],[0.7499049999999999]]],
			[["MONI3_59_OP8",["NI"],[0.7998480000000001]],["MONI3RT",["NI"],[0.7499049999999999]]],
			[["MONI3_59_OP8",["NI"],[0.7998480000000001]],["MONI3RT",["NI"],[0.7499049999999999]]],
			[["MONI3_59_OP8",["NI"],[0.7998480000000001]],["MONI3RT",["NI"],[0.7499049999999999]]],
			[["MONI3_59_OP8",["NI"],[0.7998480000000001]],["MONI3RT",["NI"],[0.7499049999999999]]],
			[["MONI3_59_OP8",["NI"],[0.7998480000000001]],["MONI3RT",["NI"],[0.7499049999999999]]],
			[["MONI3_59_OP8",["NI"],[0.7998480000000001]],["MONI3RT",["NI"],[0.7499049999999999]]]],
	"reference": "C101167"
}

File: MPDS-datasets/2-binary/Mo-Ni/MONI_MONI4_87_TI10_LIQUID_MO7NI7_19_OP56_MONI3RT_MONI3_59_OP8.json
{
    "components": [
        "MO",
        "NI"
    ],
    "phases": [
        "MONI4_87_TI10",
        "LIQUID",
        "MO7NI7_19_OP56",
        "MONI3RT",
        "MONI3_59_OP8"
    ],
    "conditions": {
        "P": 101325,
        "T": [
            1758.1,
            1756.8,
            1754.77,
            1752.01,
            1748.52,
            1744.28,
            1739.27,
            1733.47,
            1726.87,
            1719.45,
            1711.21,
            1702.11,
            1692.16,
            1681.32,
            1669.58,
            1656.94,
            1643.36,
            1629.25,
            1617.0437,
            1604.8374,
            1592.6311,
            1580.4248,
            1568.2185,
            1556.0122000000001,
            1543.8059,
            1531.5996,
            1519.3933,
            1507.187,
            1494.9807,
            1482.7744,
            1470.5681,
            1458.3618000000001,
            1446.1555,
            1433.9492,
            1421.7429,
            1409.5366,
            1397.3303,
            1385.124,
            1372.9177,
            1360.7114000000001,
            1348.5051,
            1336.2988,
            1324.0925,
            1311.8862,
            1299.6799,
            1287.4736,
            1275.2673,
            1263.0610000000001,
            1262.415,
            1231.35,
            1230.538,
            1225.904,
            1225.887,
            1219.8890000000001,
            1219.871,
            1213.363,
            1213.344,
            1206.335,
            1206.315,
            1198.815,
            1198.795,
            1190.812,
            1190.7910000000002,
            1182.336,
            1182.3139999999999,
            1173.394,
            1173.3719999999998,
            1163.9969999999998,
            1163.975,
            1154.154,
            1154.132,
            1143.873,
            1143.8519999999999,
            1133.165,
            1133.144,
            1122.037,
            1122.017,
            1110.5,
            1110.48,
            1098.562,
            1098.542,
            1086.233,
            1086.214,
            1073.924,
            1073.924
        ]
    },
    "output": "ZPF",
    "broadcast_conditions": false,
    "values":
			[[["MONI4_87_TI10",["NI"],[0.999619]],["LIQUID",["NI"],[null]]],
			[["MONI4_87_TI10",["NI"],[0.976319]],["LIQUID",["NI"],[0.9356382842105256]]],
			[["MONI4_87_TI10",["NI"],[0.954082]],["LIQUID",["NI"],[0.9198415925925922]]],
			[["MONI4_87_TI10",["NI"],[0.9331820000000001]],["LIQUID",["NI"],[0.9035473703703708]]],
			[["MONI4_87_TI10",["NI"],[0.913506]],["LIQUID",["NI"],[0.8870333875968993]]],
			[["MONI4_87_TI10",["NI"],[0.894941]],["LIQUID",["NI"],[0.8696933203883493]]],
			[["MONI4_87_TI10",["NI"],[0.877372]],["LIQUID",["NI"],[0.8520274507042254]]],
			[["MONI4_87_TI10",["NI"],[0.860688]],["LIQUID",["NI"],[0.8344608028169013]]],
			[["MONI4_87_TI10",["NI"],[0.844774]],["LIQUID",["NI"],[0.8169974166666663]]],
			[["MONI4_87_TI10",["NI"],[0.829516]],["LIQUID",["NI"],[0.7994290531177832]]],
			[["MONI4_87_TI10",["NI"],[0.8148009999999999]],["LIQUID",["NI"],[0.7818434580645163]]],
			[["MONI4_87_TI10",["NI"],[0.8005159999999999]],["LIQUID",["NI"],[0.7642769999999999]]],
			[["MONI4_87_TI10",["NI"],[0.7865470000000001]],["LIQUID",["NI"],[0.7468492099125364]]],
			[["MONI4_87_TI10",["NI"],[0.772779]],["LIQUID",["NI"],[0.729533236619718]]],
			[["MONI4_87_TI10",["NI"],[0.759101]],["LIQUID",["NI"],[0.7124135517873511]]],
			[["MONI4_87_TI10",["NI"],[0.745397]],["LIQUID",["NI"],[0.6955247815884478]]],
			[["MONI4_87_TI10",["NI"],[0.731554]],["LIQUID",["NI"],[0.678903531838565]]],
			[["MONI4_87_TI10",["NI"],[0.717854]],["MO7NI7_19_OP56",["NI"],[0.5148748514328501]]],
			[["MONI4_87_TI10",["NI"],[0.7207682]],["MO7NI7_19_OP56",["NI"],[0.5150649210801171]]],
			[["MONI4_87_TI10",["NI"],[0.7236824]],["MO7NI7_19_OP56",["NI"],[0.5152549907273841]]],
			[["MONI4_87_TI10",["NI"],[0.7265966]],["MO7NI7_19_OP56",["NI"],[0.5154450603746512]]],
			[["MONI4_87_TI10",["NI"],[0.7295107999999999]],["MO7NI7_19_OP56",["NI"],[0.5156351300219182]]],
			[["MONI4_87_TI10",["NI"],[0.7324249999999999]],["MO7NI7_19_OP56",["NI"],[0.5158251996691853]]],
			[["MONI4_87_TI10",["NI"],[0.7353392]],["MO7NI7_19_OP56",["NI"],[0.5160152693164523]]],
			[["MONI4_87_TI10",["NI"],[0.7382534]],["MO7NI7_19_OP56",["NI"],[0.5162053389637193]]],
			[["MONI4_87_TI10",["NI"],[0.7411676]],["MO7NI7_19_OP56",["NI"],[0.5163954086109864]]],
			[["MONI4_87_TI10",["NI"],[0.7440818]],["MO7NI7_19_OP56",["NI"],[0.5165854782582534]]],
			[["MONI4_87_TI10",["NI"],[0.746996]],["MO7NI7_19_OP56",["NI"],[0.5167755479055204]]],
			[["MONI4_87_TI10",["NI"],[0.7499102000000001]],["MO7NI7_19_OP56",["NI"],[0.5169656175527875]]],
			[["MONI4_87_TI10",["NI"],[0.7528244]],["MO7NI7_19_OP56",["NI"],[0.5171556872000544]]],
			[["MONI4_87_TI10",["NI"],[0.7557385999999999]],["MO7NI7_19_OP56",["NI"],[0.5173457568473215]]],
			[["MONI4_87_TI10",["NI"],[0.7586528]],["MO7NI7_19_OP56",["NI"],[0.5175358264945885]]],
			[["MONI4_87_TI10",["NI"],[0.761567]],["MO7NI7_19_OP56",["NI"],[0.5177258961418556]]],
			[["MONI4_87_TI10",["NI"],[0.7644812000000001]],["MO7NI7_19_OP56",["NI"],[0.5179159657891226]]],
			[["MONI4_87_TI10",["NI"],[0.7673954000000001]],["MO7NI7_19_OP56",["NI"],[0.5181060354363897]]],
			[["MONI4_87_TI10",["NI"],[0.7703096]],["MO7NI7_19_OP56",["NI"],[0.5182961050836566]]],
			[["MONI4_87_TI10",["NI"],[0.7732238000000001]],["MO7NI7_19_OP56",["NI"],[0.5184861747309237]]],
			[["MONI4_87_TI10",["NI"],[0.776138]],["MO7NI7_19_OP56",["NI"],[0.5186762443781907]]],
			[["MONI4_87_TI10",["NI"],[0.7790522]],["MO7NI7_19_OP56",["NI"],[0.5188663140254577]]],
			[["MONI4_87_TI10",["NI"],[0.7819664000000001]],["MO7NI7_19_OP56",["NI"],[0.5190563836727248]]],
			[["MONI4_87_TI10",["NI"],[0.7848806]],["MO7NI7_19_OP56",["NI"],[0.5192464533199919]]],
			[["MONI4_87_TI10",["NI"],[0.7877948]],["MO7NI7_19_OP56",["NI"],[0.519436522967259]]],
			[["MONI4_87_TI10",["NI"],[0.7907090000000001]],["MO7NI7_19_OP56",["NI"],[0.5196265926145259]]],
			[["MONI4_87_TI10",["NI"],[0.7936232000000001]],["MO7NI7_19_OP56",["NI"],[0.5198166622617929]]],
			[["MONI4_87_TI10",["NI"],[0.7965374]],["MO7NI7_19_OP56",["NI"],[0.52000673190906]]],
			[["MONI4_87_TI10",["NI"],[0.7994516]],["MO7NI7_19_OP56",["NI"],[0.5201968015563271]]],
			[["MONI4_87_TI10",["NI"],[0.8023658]],["MO7NI7_19_OP56",["NI"],[0.5203868712035941]]],
			[["MONI4_87_TI10",["NI"],[0.8052800000000001]],["MONI3RT",["NI"],[0.7499049999999999]]],
			[["MONI4_87_TI10",["NI"],[0.8056740455362494]],["MONI3RT",["NI"],[0.7499049999999999]]],
			[["MONI4_87_TI10",["NI"],[0.824623]],["MONI3_59_OP8",["NI"],[0.7998480000000001]]],
			[["MONI4_87_TI10",["NI"],[0.8253871388174807]],["MONI3_59_OP8",["NI"],[0.7998480000000001]]],
			[["MONI4_87_TI10",["NI"],[0.829748]],["MONI3_59_OP8",["NI"],[0.7998480000000001]]],
			[["MONI4_87_TI10",["NI"],[0.8297629999999999]],["MONI3_59_OP8",["NI"],[0.7998480000000001]]],
			[["MONI4_87_TI10",["NI"],[0.834807]],["MONI3_59_OP8",["NI"],[0.7998480000000001]]],
			[["MONI4_87_TI10",["NI"],[0.834821]],["MONI3_59_OP8",["NI"],[0.7998480000000001]]],
			[["MONI4_87_TI10",["NI"],[0.8397539999999999]],["MONI3_59_OP8",["NI"],[0.7998480000000001]]],
			[["MONI4_87_TI10",["NI"],[0.839768]],["MONI3_59_OP8",["NI"],[0.7998480000000001]]],
			[["MONI4_87_TI10",["NI"],[0.844592]],["MONI3_59_OP8",["NI"],[0.7998480000000001]]],
			[["MONI4_87_TI10",["NI"],[0.8446049999999999]],["MONI3_59_OP8",["NI"],[0.7998480000000001]]],
			[["MONI4_87_TI10",["NI"],[0.8493210000000001]],["MONI3_59_OP8",["NI"],[0.7998480000000001]]],
			[["MONI4_87_TI10",["NI"],[0.849334]],["MONI3_59_OP8",["NI"],[0.7998480000000001]]],
			[["MONI4_87_TI10",["NI"],[0.853945]],["MONI3_59_OP8",["NI"],[0.7998480000000001]]],
			[["MONI4_87_TI10",["NI"],[0.8539570000000001]],["MONI3_59_OP8",["NI"],[0.7998480000000001]]],
			[["MONI4_87_TI10",["NI"],[0.858464]],["MONI3_59_OP8",["NI"],[0.7998480000000001]]],
			[["MONI4_87_TI10",["NI"],[0.858475]],["MONI3_59_OP8",["NI"],[0.7998480000000001]]],
			[["MONI4_87_TI10",["NI"],[0.862881]],["MONI3_59_OP8",["NI"],[0.7998480000000001]]],
			[["MONI4_87_TI10",["NI"],[0.8628910000000001]],["MONI3_59_OP8",["NI"],[0.7998480000000001]]],
			[["MONI4_87_TI10",["NI"],[0.867197]],["MONI3_59_OP8",["NI"],[0.7998480000000001]]],
			[["MONI4_87_TI10",["NI"],[0.867207]],["MONI3_59_OP8",["NI"],[0.7998480000000001]]],
			[["MONI4_87_TI10",["NI"],[0.8714149999999999]],["MONI3_59_OP8",["NI"],[0.7998480000000001]]],
			[["MONI4_87_TI10",["NI"],[0.871424]],["MONI3_59_OP8",["NI"],[0.7998480000000001]]],
			[["MONI4_87_TI10",["NI"],[0.875535]],["MONI3_59_OP8",["NI"],[0.7998480000000001]]],
			[["MONI4_87_TI10",["NI"],[0.875544]],["MONI3_59_OP8",["NI"],[0.7998480000000001]]],
			[["MONI4_87_TI10",["NI"],[0.879561]],["MONI3_59_OP8",["NI"],[0.7998480000000001]]],
			[["MONI4_87_TI10",["NI"],[0.879569]],["MONI3_59_OP8",["NI"],[0.7998480000000001]]],
			[["MONI4_87_TI10",["NI"],[0.883494]],["MONI3_59_OP8",["NI"],[0.7998480000000001]]],
			[["MONI4_87_TI10",["NI"],[0.883501]],["MONI3_59_OP8",["NI"],[0.7998480000000001]]],
			[["MONI4_87_TI10",["NI"],[0.8873359999999999]],["MONI3_59_OP8",["NI"],[0.7998480000000001]]],
			[["MONI4_87_TI10",["NI"],[0.887342]],["MONI3_59_OP8",["NI"],[0.7998480000000001]]],
			[["MONI4_87_TI10",["NI"],[0.891088]],["MONI3_59_OP8",["NI"],[0.7998480000000001]]],
			[["MONI4_87_TI10",["NI"],[0.8910939999999999]],["MONI3_59_OP8",["NI"],[0.7998480000000001]]],
			[["MONI4_87_TI10",["NI"],[0.894753]],["MONI3_59_OP8",["NI"],[0.7998480000000001]]],
			[["MONI4_87_TI10",["NI"],[0.894758]],["MONI3_59_OP8",["NI"],[0.7998480000000001]]],
			[["MONI4_87_TI10",["NI"],[0.898219]],["MONI3_59_OP8",["NI"],[0.7998480000000001]]],
			[["MONI4_87_TI10",["NI"],[0.999619]],["MONI3_59_OP8",["NI"],[null]]]],
	"reference": "C101167"
}
