Repository: RushiGong/ESPEI-datasets

File: MPDS-datasets/2-binary/Nb-Ni/Nb_Ni/A.Wicker-1970/H+LIQUID+BCC_A2-A.Wicker-1970.json
{
    "components": [
        "NB",
        "NI"
    ],
    "phases": [
        "LIQUID",
        "BCC_A2"
    ],
    "broadcast_conditions": "false",
    "output": "ZPF",
    "conditions": {
        "P": 101325,
        "T": [
            2275.2935779816507,
            2170.3623853211,
            2072.311926605504,
            1871.0504587155958,
            1771.2798165137613,
            1673.229357798165
        ]
    },
    "values":[
             [["LIQUID",["NB"],[0.8149157573939269]],["BCC_A2",["NB"],[null]]],
             [["LIQUID",["NB"],[0.7881136604083435]],["BCC_A2",["NB"],[null]]],
             [["LIQUID",["NB"],[0.7392774242448167]],["BCC_A2",["NB"],[null]]],
             [["LIQUID",["NB"],[0.6842923463184323]],["BCC_A2",["NB"],[null]]],
             [["LIQUID",["NB"],[0.6375223041576528]],["BCC_A2",["NB"],[null]]],
             [["LIQUID",["NB"],[0.5866206635190828]],["BCC_A2",["NB"],[null]]]
        ],
    "reference": "A.Wicker-1970",
    "weights": 10
}
