Repository: RushiGong/ESPEI-datasets

File: MPDS-datasets/2-binary/Nb-Ni/Nb_Ni/V.N. Svechnikov-1964/H+FCC_A1+LIQUID-V.N. Svechnikov-1964.json
{
    "components": [
        "NB",
        "NI"
    ],
    "phases": [
        "FCC_A1",
        "LIQUID"
    ],
    "broadcast_conditions": "false",
    "output": "ZPF",
    "conditions": {
        "P": 101325,
        "T": [
            1628.9714796246822,
            1592.5070950232403
        ]
    },
    "values":[
             [["FCC_A1",["NB"],[0.06578548049832184]],["LIQUID",["NB"],[null]]],
             [["FCC_A1",["NB"],[0.09562089873766719]],["LIQUID",["NB"],[null]]]
        ],
    "reference": "V.N. Svechnikov-1964"
}

File: MPDS-datasets/2-binary/Nb-Ni/Nb_Ni/V.N. Svechnikov-1964/H+LIQUID+BCC_A2-V.N. Svechnikov-1964.json
{
    "components": [
        "NB",
        "NI"
    ],
    "phases": [
        "LIQUID",
        "BCC_A2"
    ],
    "broadcast_conditions": "false",
    "output": "ZPF",
    "conditions": {
        "P": 101325,
        "T": [
            1719.3755414239213,
            1659.4424047173761
        ]
    },
    "values":[
             [["LIQUID",["NB"],[0.6348451650852494]],["BCC_A2",["NB"],[null]]],
             [["LIQUID",["NB"],[0.6183129588257394]],["BCC_A2",["NB"],[null]]]
        ],
    "reference": "V.N. Svechnikov-1964"
}

File: MPDS-datasets/2-binary/Nb-Ni/Nb_Ni/V.N. Svechnikov-1964/H+LIQUID+DELTA-V.N. Svechnikov-1964.json
{
    "components": [
        "NB",
        "NI"
    ],
    "phases": [
        "LIQUID",
        "DELTA"
    ],
    "broadcast_conditions": "false",
    "output": "ZPF",
    "conditions": {
        "P": 101325,
        "T": [
            1509.7925897581379,
            1518.4009262802326,
            1531.2939859842647,
            1538.440052557271,
            1549.1081090841158,
            1563.492606355902,
            1577.765294422804,
            1590.5562674615073,
            1591.3092781500507,
            1598.0907494897401
        ]
    },
    "values":[
             [["LIQUID",["NB"],[0.43675536632098416]],["DELTA",["NB"],[null]]],
             [["LIQUID",["NB"],[0.44541120439347676]],["DELTA",["NB"],[null]]],
             [["LIQUID",["NB"],[0.4605439205307396]],["DELTA",["NB"],[null]]],
             [["LIQUID",["NB"],[0.4708014775482256]],["DELTA",["NB"],[null]]],
             [["LIQUID",["NB"],[0.49182883052432963]],["DELTA",["NB"],[null]]],
             [["LIQUID",["NB"],[0.5021363891738133]],["DELTA",["NB"],[null]]],
             [["LIQUID",["NB"],[0.5248004622373093]],["DELTA",["NB"],[null]]],
             [["LIQUID",["NB"],[0.5512152132743222]],["DELTA",["NB"],[null]]],
             [["LIQUID",["NB"],[0.5479967748947363]],["DELTA",["NB"],[null]]],
             [["LIQUID",["NB"],[0.5985473136970443]],["DELTA",["NB"],[null]]]
        ],
    "reference": "V.N. Svechnikov-1964",
    "weights":10
}

File: MPDS-datasets/2-binary/Nb-Ni/Nb_Ni/V.N. Svechnikov-1964/H+LIQUID+FCC_A1-V.N. Svechnikov-1964.json
{
    "components": [
        "NB",
        "NI"
    ],
    "phases": [
        "LIQUID",
        "FCC_A1"
    ],
    "broadcast_conditions": "false",
    "output": "ZPF",
    "conditions": {
        "P": 101325,
        "T": [
            1579.1667984996732,
            1629.4182303172395,
            1676.7451222366285,
            1732.3454091904387
        ]
    },
    "values":[
             [["LIQUID",["NB"],[0.12991424025645287]],["FCC_A1",["NB"],[null]]],
             [["LIQUID",["NB"],[0.0964131468179864]],["FCC_A1",["NB"],[null]]],
             [["LIQUID",["NB"],[0.06611549126950672]],["FCC_A1",["NB"],[null]]],
             [["LIQUID",["NB"],[0.0014894930598429446]],["FCC_A1",["NB"],[null]]]
        ],
    "reference": "V.N. Svechnikov-1964"
}

File: MPDS-datasets/2-binary/Nb-Ni/Nb_Ni/V.N. Svechnikov-1964/H+LIQUID+MU_PHASE-V.N. Svechnikov-1964.json
{
    "components": [
        "NB",
        "NI"
    ],
    "phases": [
        "LIQUID",
        "MU_PHASE"
    ],
    "broadcast_conditions": "false",
    "output": "ZPF",
    "conditions": {
        "P": 101325,
        "T": [
            1515.9041781224803,
            1609.7514773051619,
            1653.4348475262732,
            1699.4355850503453,
            1696.7443861014906,
            1704.1335161633747,
            1692.6589749804334,
            1687.0383748636239,
            1605.0550045730656
        ]
    },
    "values":[
             [["LIQUID",["NB"],[0.4013375436559388]],["MU_PHASE",["NB"],[null]]],
             [["LIQUID",["NB"],[0.34987030826700594]],["MU_PHASE",["NB"],[null]]],
             [["LIQUID",["NB"],[0.3222338506881822]],["MU_PHASE",["NB"],[null]]],
             [["LIQUID",["NB"],[0.2784952008850289]],["MU_PHASE",["NB"],[null]]],
             [["LIQUID",["NB"],[0.25591113043272945]],["MU_PHASE",["NB"],[null]]],
             [["LIQUID",["NB"],[0.2393066995936673]],["MU_PHASE",["NB"],[null]]],
             [["LIQUID",["NB"],[0.2274074223255898]],["MU_PHASE",["NB"],[null]]],
             [["LIQUID",["NB"],[0.20856402952040798]],["MU_PHASE",["NB"],[null]]],
             [["LIQUID",["NB"],[0.14889763763122826]],["MU_PHASE",["NB"],[null]]]
        ],
    "reference": "V.N. Svechnikov-1964",
    "weights":10
}
