Repository: RushiGong/ESPEI-datasets

File: MPDS-datasets/2-binary/Nb-Ni/NBNI_NB0.06NI0.94_225_CF4_LIQUID_NBNI3_59_OP8_NBNI8RT.json
{
    "components": [
        "NB",
        "NI"
    ],
    "phases": [
        "NB0.06NI0.94_225_CF4",
        "LIQUID",
        "NBNI3_59_OP8",
        "NBNI8RT"
    ],
    "conditions": {
        "P": 101325,
        "T": [
            1721.36,
            1712.72,
            1703.38,
            1693.99,
            1684.55,
            1675.05,
            1665.5,
            1655.88,
            1646.2,
            1636.45,
            1626.62,
            1616.72,
            1606.73,
            1596.66,
            1586.5,
            1576.25,
            1565.89,
            1555.92,
            1512.73,
            1468.37,
            1468.36,
            1423.88,
            1379.27,
            1334.55,
            1289.7,
            1244.7469999999998,
            1199.681,
            1199.676,
            1154.508,
            1154.504,
            1109.232,
            1109.228,
            1063.855,
            1018.381,
            972.812,
            972.809,
            927.153,
            881.405,
            835.573,
            789.744,
            759.204,
            759.19,
            728.596,
            728.581,
            698.015,
            697.999,
            667.462,
            667.446,
            636.938,
            636.921,
            606.444,
            606.4259999999999,
            575.98,
            575.962,
            545.547,
            545.529,
            515.146,
            515.1279999999999,
            484.778,
            484.759,
            454.44399999999996,
            454.424,
            424.144,
            424.123,
            393.879,
            393.858,
            363.6492,
            363.6279,
            333.4565,
            333.4346,
            303.3012,
            303.2788,
            274.26711,
            274.26711
        ]
    },
    "output": "ZPF",
    "broadcast_conditions": false,
    "values":
			[[["NB0.06NI0.94_225_CF4",["NI"],[0.999619]],["LIQUID",["NI"],[null]]],
			[["NB0.06NI0.94_225_CF4",["NI"],[0.9927819999999999]],["LIQUID",["NI"],[0.9879920866228069]]],
			[["NB0.06NI0.94_225_CF4",["NI"],[0.9854559999999999]],["LIQUID",["NI"],[0.9786596262188517]]],
			[["NB0.06NI0.94_225_CF4",["NI"],[0.978162]],["LIQUID",["NI"],[0.9694411648822271]]],
			[["NB0.06NI0.94_225_CF4",["NI"],[0.970904]],["LIQUID",["NI"],[0.9603268509513743]]],
			[["NB0.06NI0.94_225_CF4",["NI"],[0.963686]],["LIQUID",["NI"],[0.9512993333333333]]],
			[["NB0.06NI0.94_225_CF4",["NI"],[0.956511]],["LIQUID",["NI"],[0.9423674225206611]]],
			[["NB0.06NI0.94_225_CF4",["NI"],[0.949384]],["LIQUID",["NI"],[0.9335184989775052]]],
			[["NB0.06NI0.94_225_CF4",["NI"],[0.942308]],["LIQUID",["NI"],[0.9247457674418605]]],
			[["NB0.06NI0.94_225_CF4",["NI"],[0.935288]],["LIQUID",["NI"],[0.91603745]]],
			[["NB0.06NI0.94_225_CF4",["NI"],[0.928327]],["LIQUID",["NI"],[0.9073921760633036]]],
			[["NB0.06NI0.94_225_CF4",["NI"],[0.92143]],["LIQUID",["NI"],[0.8988138539215685]]],
			[["NB0.06NI0.94_225_CF4",["NI"],[0.914601]],["LIQUID",["NI"],[0.8902750426770126]]],
			[["NB0.06NI0.94_225_CF4",["NI"],[0.907842]],["LIQUID",["NI"],[0.8817947673076924]]],
			[["NB0.06NI0.94_225_CF4",["NI"],[0.90116]],["LIQUID",["NI"],[0.8733528742857142]]],
			[["NB0.06NI0.94_225_CF4",["NI"],[0.894556]],["LIQUID",["NI"],[0.8649549745042493]]],
			[["NB0.06NI0.94_225_CF4",["NI"],[0.888036]],["LIQUID",["NI"],[0.8565857315436242]]],
			[["NB0.06NI0.94_225_CF4",["NI"],[0.881895]],["NBNI3_59_OP8",["NI"],[0.7581059251550044]]],
			[["NB0.06NI0.94_225_CF4",["NI"],[0.885977]],["NBNI3_59_OP8",["NI"],[0.7584282243135518]]],
			[["NB0.06NI0.94_225_CF4",["NI"],[0.890106]],["NBNI3_59_OP8",["NI"],[0.7586963953488373]]],
			[["NB0.06NI0.94_225_CF4",["NI"],[0.890107]],["NBNI3_59_OP8",["NI"],[0.7586964553709856]]],
			[["NB0.06NI0.94_225_CF4",["NI"],[0.8941870000000001]],["NBNI3_59_OP8",["NI"],[0.7589024073089701]]],
			[["NB0.06NI0.94_225_CF4",["NI"],[0.898219]],["NBNI3_59_OP8",["NI"],[0.7590476069133614]]],
			[["NB0.06NI0.94_225_CF4",["NI"],[0.902205]],["NBNI3_59_OP8",["NI"],[0.7591333120567376]]],
			[["NB0.06NI0.94_225_CF4",["NI"],[0.9061450000000001]],["NBNI3_59_OP8",["NI"],[0.7591591615691489]]],
			[["NB0.06NI0.94_225_CF4",["NI"],[0.9100400000000001]],["NBNI3_59_OP8",["NI"],[0.759126465800789]]],
			[["NB0.06NI0.94_225_CF4",["NI"],[0.913892]],["NBNI3_59_OP8",["NI"],[0.7590367663474753]]],
			[["NB0.06NI0.94_225_CF4",["NI"],[0.9138930000000001]],["NBNI3_59_OP8",["NI"],[0.7590367558185929]]],
			[["NB0.06NI0.94_225_CF4",["NI"],[0.917702]],["NBNI3_59_OP8",["NI"],[0.7588907303156587]]],
			[["NB0.06NI0.94_225_CF4",["NI"],[0.917703]],["NBNI3_59_OP8",["NI"],[0.75889071692676]]],
			[["NB0.06NI0.94_225_CF4",["NI"],[0.9214709999999999]],["NBNI3_59_OP8",["NI"],[0.7586889908675798]]],
			[["NB0.06NI0.94_225_CF4",["NI"],[0.921472]],["NBNI3_59_OP8",["NI"],[0.7586889726027397]]],
			[["NB0.06NI0.94_225_CF4",["NI"],[0.9252009999999999]],["NBNI3_59_OP8",["NI"],[0.758432201790939]]],
			[["NB0.06NI0.94_225_CF4",["NI"],[0.928891]],["NBNI3_59_OP8",["NI"],[0.7581229183289007]]],
			[["NB0.06NI0.94_225_CF4",["NI"],[0.932544]],["NBNI3_59_OP8",["NI"],[0.7577611118448754]]],
			[["NB0.06NI0.94_225_CF4",["NI"],[0.932545]],["NBNI3_59_OP8",["NI"],[0.7577610877783932]]],
			[["NB0.06NI0.94_225_CF4",["NI"],[0.936161]],["NBNI3_59_OP8",["NI"],[0.7573484369848444]]],
			[["NB0.06NI0.94_225_CF4",["NI"],[0.939743]],["NBNI3_59_OP8",["NI"],[0.7568867152857776]]],
			[["NB0.06NI0.94_225_CF4",["NI"],[0.94329]],["NBNI3_59_OP8",["NI"],[0.7563759116963079]]],
			[["NB0.06NI0.94_225_CF4",["NI"],[0.946798]],["NBNI8RT",["NI"],[0.888486]]],
			[["NB0.06NI0.94_225_CF4",["NI"],[0.9505549999999999]],["NBNI8RT",["NI"],[0.888486]]],
			[["NB0.06NI0.94_225_CF4",["NI"],[0.950557]],["NBNI8RT",["NI"],[0.888486]]],
			[["NB0.06NI0.94_225_CF4",["NI"],[0.954188]],["NBNI8RT",["NI"],[0.888486]]],
			[["NB0.06NI0.94_225_CF4",["NI"],[0.95419]],["NBNI8RT",["NI"],[0.888486]]],
			[["NB0.06NI0.94_225_CF4",["NI"],[0.957681]],["NBNI8RT",["NI"],[0.888486]]],
			[["NB0.06NI0.94_225_CF4",["NI"],[0.957683]],["NBNI8RT",["NI"],[0.888486]]],
			[["NB0.06NI0.94_225_CF4",["NI"],[0.9610339999999999]],["NBNI8RT",["NI"],[0.888486]]],
			[["NB0.06NI0.94_225_CF4",["NI"],[0.961036]],["NBNI8RT",["NI"],[0.888486]]],
			[["NB0.06NI0.94_225_CF4",["NI"],[0.9642440000000001]],["NBNI8RT",["NI"],[0.888486]]],
			[["NB0.06NI0.94_225_CF4",["NI"],[0.9642459999999999]],["NBNI8RT",["NI"],[0.888486]]],
			[["NB0.06NI0.94_225_CF4",["NI"],[0.9673090000000001]],["NBNI8RT",["NI"],[0.888486]]],
			[["NB0.06NI0.94_225_CF4",["NI"],[0.9673099999999999]],["NBNI8RT",["NI"],[0.888486]]],
			[["NB0.06NI0.94_225_CF4",["NI"],[0.9702259999999999]],["NBNI8RT",["NI"],[0.888486]]],
			[["NB0.06NI0.94_225_CF4",["NI"],[0.9702280000000001]],["NBNI8RT",["NI"],[0.888486]]],
			[["NB0.06NI0.94_225_CF4",["NI"],[0.9729949999999999]],["NBNI8RT",["NI"],[0.888486]]],
			[["NB0.06NI0.94_225_CF4",["NI"],[0.972996]],["NBNI8RT",["NI"],[0.888486]]],
			[["NB0.06NI0.94_225_CF4",["NI"],[0.975612]],["NBNI8RT",["NI"],[0.888486]]],
			[["NB0.06NI0.94_225_CF4",["NI"],[0.9756130000000001]],["NBNI8RT",["NI"],[0.888486]]],
			[["NB0.06NI0.94_225_CF4",["NI"],[0.978075]],["NBNI8RT",["NI"],[0.888486]]],
			[["NB0.06NI0.94_225_CF4",["NI"],[0.978077]],["NBNI8RT",["NI"],[0.888486]]],
			[["NB0.06NI0.94_225_CF4",["NI"],[0.9803830000000001]],["NBNI8RT",["NI"],[0.888486]]],
			[["NB0.06NI0.94_225_CF4",["NI"],[0.9803839999999999]],["NBNI8RT",["NI"],[0.888486]]],
			[["NB0.06NI0.94_225_CF4",["NI"],[0.982533]],["NBNI8RT",["NI"],[0.888486]]],
			[["NB0.06NI0.94_225_CF4",["NI"],[0.982535]],["NBNI8RT",["NI"],[0.888486]]],
			[["NB0.06NI0.94_225_CF4",["NI"],[0.984524]],["NBNI8RT",["NI"],[0.888486]]],
			[["NB0.06NI0.94_225_CF4",["NI"],[0.984525]],["NBNI8RT",["NI"],[0.888486]]],
			[["NB0.06NI0.94_225_CF4",["NI"],[0.986352]],["NBNI8RT",["NI"],[0.888486]]],
			[["NB0.06NI0.94_225_CF4",["NI"],[0.9863540000000001]],["NBNI8RT",["NI"],[0.888486]]],
			[["NB0.06NI0.94_225_CF4",["NI"],[0.9880169999999999]],["NBNI8RT",["NI"],[0.888486]]],
			[["NB0.06NI0.94_225_CF4",["NI"],[0.988018]],["NBNI8RT",["NI"],[0.888486]]],
			[["NB0.06NI0.94_225_CF4",["NI"],[0.989516]],["NBNI8RT",["NI"],[0.888486]]],
			[["NB0.06NI0.94_225_CF4",["NI"],[0.989517]],["NBNI8RT",["NI"],[0.888486]]],
			[["NB0.06NI0.94_225_CF4",["NI"],[0.9907980000000001]],["NBNI8RT",["NI"],[0.888486]]],
			[["NB0.06NI0.94_225_CF4",["NI"],[0.999619]],["NBNI8RT",["NI"],[null]]]],
	"reference": "C101170",
    "phase": [
        "NB0.06NI0.94_225_CF4",
        "LIQUID",
        "NBNI3_59_OP8",
        "NBNI8RT"
    ]
}

File: MPDS-datasets/2-binary/Nb-Ni/NBNI_NB7NI6_166_HR39_NBNI3_59_OP8_LIQUID_NB_229_CI2.json
{
    "components": [
        "NB",
        "NI"
    ],
    "phases": [
        "NB7NI6_166_HR39",
        "NBNI3_59_OP8",
        "LIQUID",
        "NB_229_CI2"
    ],
    "conditions": {
        "P": 101325,
        "T": [
            273.0,
            273.0,
            342.0347,
            411.171,
            480.404,
            549.731,
            619.148,
            688.6510000000001,
            758.236,
            827.899,
            897.636,
            967.444,
            1037.318,
            1107.255,
            1177.251,
            1247.301,
            1317.4,
            1387.55,
            1457.74,
            1467.29,
            1476.46,
            1485.25,
            1493.66,
            1501.69,
            1509.34,
            1516.59,
            1523.44,
            1529.9,
            1535.95,
            1541.6,
            1546.84,
            1551.66,
            1556.06,
            1560.04,
            1563.59,
            1566.72,
            1487.57,
            1413.62,
            1343.89,
            1277.44,
            1213.2910000000002,
            1150.4859999999999,
            1088.0610000000001,
            1025.0549999999998,
            960.504,
            893.447,
            822.92,
            747.961,
            667.608,
            580.8969999999999,
            486.868,
            481.75239999999997,
            476.6368,
            471.5212,
            466.4056,
            461.28999999999996,
            456.1744,
            451.0588,
            445.9432,
            440.82759999999996,
            435.712,
            430.5964,
            425.4808,
            420.3652,
            415.2496,
            410.134,
            405.0184,
            399.9028,
            394.7872,
            389.6716,
            384.556,
            373.4004,
            362.2448,
            351.0892,
            339.9336,
            328.778,
            317.62239999999997,
            306.4668,
            295.3112,
            284.1556
        ]
    },
    "output": "ZPF",
    "broadcast_conditions": false,
    "values":
			[[["NB7NI6_166_HR39",["NI"],[0.492566]],["NBNI3_59_OP8",["NI"],[0.74857]]],
			[["NB7NI6_166_HR39",["NI"],[0.49485300000000004]],["NBNI3_59_OP8",["NI"],[0.74857]]],
			[["NB7NI6_166_HR39",["NI"],[0.495711]],["NBNI3_59_OP8",["NI"],[0.7485771272661573]]],
			[["NB7NI6_166_HR39",["NI"],[0.496471]],["NBNI3_59_OP8",["NI"],[0.7485855054560834]]],
			[["NB7NI6_166_HR39",["NI"],[0.49713999999999997]],["NBNI3_59_OP8",["NI"],[0.7485965676394568]]],
			[["NB7NI6_166_HR39",["NI"],[0.497723]],["NBNI3_59_OP8",["NI"],[0.7485978885898871]]],
			[["NB7NI6_166_HR39",["NI"],[0.498225]],["NBNI3_59_OP8",["NI"],[0.7485826187943858]]],
			[["NB7NI6_166_HR39",["NI"],[0.49865200000000004]],["NBNI3_59_OP8",["NI"],[0.7485384096344254]]],
			[["NB7NI6_166_HR39",["NI"],[0.499009]],["NBNI3_59_OP8",["NI"],[0.7484362127602285]]],
			[["NB7NI6_166_HR39",["NI"],[0.49930300000000005]],["NBNI3_59_OP8",["NI"],[0.7482419777851768]]],
			[["NB7NI6_166_HR39",["NI"],[0.49953899999999996]],["NBNI3_59_OP8",["NI"],[0.7479209078926473]]],
			[["NB7NI6_166_HR39",["NI"],[0.499722]],["NBNI3_59_OP8",["NI"],[0.7474161313225635]]],
			[["NB7NI6_166_HR39",["NI"],[0.49985799999999997]],["NBNI3_59_OP8",["NI"],[0.7466389959744342]]],
			[["NB7NI6_166_HR39",["NI"],[0.499953]],["NBNI3_59_OP8",["NI"],[0.7454800978051669]]],
			[["NB7NI6_166_HR39",["NI"],[0.500012]],["NBNI3_59_OP8",["NI"],[0.7438753818676059]]],
			[["NB7NI6_166_HR39",["NI"],[0.5000399999999999]],["NBNI3_59_OP8",["NI"],[0.7417587993771545]]],
			[["NB7NI6_166_HR39",["NI"],[0.5000439999999999]],["NBNI3_59_OP8",["NI"],[0.7389934982578397]]],
			[["NB7NI6_166_HR39",["NI"],[0.500029]],["NBNI3_59_OP8",["NI"],[0.7357154215483142]]],
			[["NB7NI6_166_HR39",["NI"],[0.5]],["LIQUID",["NI"],[null]]],
			[["NB7NI6_166_HR39",["NI"],[0.49850900000000004]],["LIQUID",["NI"],[0.57835831787176]]],
			[["NB7NI6_166_HR39",["NI"],[0.496471]],["LIQUID",["NI"],[0.5708811109570041]]],
			[["NB7NI6_166_HR39",["NI"],[0.49390300000000004]],["LIQUID",["NI"],[0.5633510197183099]]],
			[["NB7NI6_166_HR39",["NI"],[0.490825]],["LIQUID",["NI"],[0.5557858997134669]]],
			[["NB7NI6_166_HR39",["NI"],[0.487254]],["LIQUID",["NI"],[0.5481917667161961]]],
			[["NB7NI6_166_HR39",["NI"],[0.483209]],["LIQUID",["NI"],[0.5405938272727274]]],
			[["NB7NI6_166_HR39",["NI"],[0.478709]],["LIQUID",["NI"],[0.5330606486068112]]],
			[["NB7NI6_166_HR39",["NI"],[0.473772]],["LIQUID",["NI"],[0.5256164746835442]]],
			[["NB7NI6_166_HR39",["NI"],[0.468415]],["LIQUID",["NI"],[0.5182808654781198]]],
			[["NB7NI6_166_HR39",["NI"],[0.46265900000000004]],["LIQUID",["NI"],[0.5111200564784053]]],
			[["NB7NI6_166_HR39",["NI"],[0.45652000000000004]],["LIQUID",["NI"],[0.5041426666666667]]],
			[["NB7NI6_166_HR39",["NI"],[0.45001800000000003]],["LIQUID",["NI"],[0.497419244755245]]],
			[["NB7NI6_166_HR39",["NI"],[0.44317]],["LIQUID",["NI"],[0.4910006690647482]]],
			[["NB7NI6_166_HR39",["NI"],[0.43599600000000005]],["LIQUID",["NI"],[0.4849055611510793]]],
			[["NB7NI6_166_HR39",["NI"],[0.42851300000000003]],["LIQUID",["NI"],[0.4791661131725417]]],
			[["NB7NI6_166_HR39",["NI"],[0.42074]],["LIQUID",["NI"],[0.47392138356164387]]],
			[["NB7NI6_166_HR39",["NI"],[0.41269500000000003]],["NB_229_CI2",["NI"],[0.047245082456841045]]],
			[["NB7NI6_166_HR39",["NI"],[0.42235500000000004]],["NB_229_CI2",["NI"],[0.04188260851859546]]],
			[["NB7NI6_166_HR39",["NI"],[0.431357]],["NB_229_CI2",["NI"],[0.03687177020702069]]],
			[["NB7NI6_166_HR39",["NI"],[0.439709]],["NB_229_CI2",["NI"],[0.032228121001458436]]],
			[["NB7NI6_166_HR39",["NI"],[0.447419]],["NB_229_CI2",["NI"],[0.02790910477804576]]],
			[["NB7NI6_166_HR39",["NI"],[0.45449399999999995]],["NB_229_CI2",["NI"],[0.023877788244346783]]],
			[["NB7NI6_166_HR39",["NI"],[0.460941]],["NB_229_CI2",["NI"],[0.020112727455737795]]],
			[["NB7NI6_166_HR39",["NI"],[0.466768]],["NB_229_CI2",["NI"],[0.01663204332156817]]],
			[["NB7NI6_166_HR39",["NI"],[0.471982]],["NB_229_CI2",["NI"],[0.013406071886929646]]],
			[["NB7NI6_166_HR39",["NI"],[0.47659100000000004]],["NB_229_CI2",["NI"],[0.010450891198870776]]],
			[["NB7NI6_166_HR39",["NI"],[0.48060200000000003]],["NB_229_CI2",["NI"],[0.007795888336044294]]],
			[["NB7NI6_166_HR39",["NI"],[0.484022]],["NB_229_CI2",["NI"],[0.005476158598661844]]],
			[["NB7NI6_166_HR39",["NI"],[0.48686]],["NB_229_CI2",["NI"],[0.0035736227025407125]]],
			[["NB7NI6_166_HR39",["NI"],[0.489122]],["NB_229_CI2",["NI"],[0.002067390718338061]]],
			[["NB7NI6_166_HR39",["NI"],[0.490817]],["NB_229_CI2",["NI"],[0.0009471328068213039]]],
			[["NB7NI6_166_HR39",["NI"],[0.49195]],["NB_229_CI2",["NI"],[null]]],
			[["NB7NI6_166_HR39",["NI"],[0.49197905]],["NB_229_CI2",["NI"],[null]]],
			[["NB7NI6_166_HR39",["NI"],[0.49200810000000006]],["NB_229_CI2",["NI"],[null]]],
			[["NB7NI6_166_HR39",["NI"],[0.49203715000000003]],["NB_229_CI2",["NI"],[null]]],
			[["NB7NI6_166_HR39",["NI"],[0.4920662]],["NB_229_CI2",["NI"],[null]]],
			[["NB7NI6_166_HR39",["NI"],[0.49209525]],["NB_229_CI2",["NI"],[null]]],
			[["NB7NI6_166_HR39",["NI"],[0.49212429999999996]],["NB_229_CI2",["NI"],[null]]],
			[["NB7NI6_166_HR39",["NI"],[0.49215335000000004]],["NB_229_CI2",["NI"],[null]]],
			[["NB7NI6_166_HR39",["NI"],[0.4921824]],["NB_229_CI2",["NI"],[null]]],
			[["NB7NI6_166_HR39",["NI"],[0.49221145]],["NB_229_CI2",["NI"],[null]]],
			[["NB7NI6_166_HR39",["NI"],[0.4922405000000001]],["NB_229_CI2",["NI"],[null]]],
			[["NB7NI6_166_HR39",["NI"],[0.49226955000000006]],["NB_229_CI2",["NI"],[null]]],
			[["NB7NI6_166_HR39",["NI"],[0.49229860000000003]],["NB_229_CI2",["NI"],[null]]],
			[["NB7NI6_166_HR39",["NI"],[0.49232765]],["NB_229_CI2",["NI"],[null]]],
			[["NB7NI6_166_HR39",["NI"],[0.4923567]],["NB_229_CI2",["NI"],[null]]],
			[["NB7NI6_166_HR39",["NI"],[0.49238575000000007]],["NB_229_CI2",["NI"],[null]]],
			[["NB7NI6_166_HR39",["NI"],[0.49241480000000004]],["NB_229_CI2",["NI"],[null]]],
			[["NB7NI6_166_HR39",["NI"],[0.49244385]],["NB_229_CI2",["NI"],[null]]],
			[["NB7NI6_166_HR39",["NI"],[0.49247290000000005]],["NB_229_CI2",["NI"],[null]]],
			[["NB7NI6_166_HR39",["NI"],[0.4925019500000001]],["NB_229_CI2",["NI"],[null]]],
			[["NB7NI6_166_HR39",["NI"],[0.49253100000000005]],["NB_229_CI2",["NI"],[null]]],
			[["NB7NI6_166_HR39",["NI"],[0.4925345]],["NB_229_CI2",["NI"],[null]]],
			[["NB7NI6_166_HR39",["NI"],[0.49253800000000003]],["NB_229_CI2",["NI"],[null]]],
			[["NB7NI6_166_HR39",["NI"],[0.4925415]],["NB_229_CI2",["NI"],[null]]],
			[["NB7NI6_166_HR39",["NI"],[0.492545]],["NB_229_CI2",["NI"],[null]]],
			[["NB7NI6_166_HR39",["NI"],[0.49254850000000006]],["NB_229_CI2",["NI"],[null]]],
			[["NB7NI6_166_HR39",["NI"],[0.49255200000000005]],["NB_229_CI2",["NI"],[null]]],
			[["NB7NI6_166_HR39",["NI"],[0.4925555]],["NB_229_CI2",["NI"],[null]]],
			[["NB7NI6_166_HR39",["NI"],[0.49255899999999997]],["NB_229_CI2",["NI"],[null]]],
			[["NB7NI6_166_HR39",["NI"],[0.4925625]],["NB_229_CI2",["NI"],[null]]]],
	"reference": "C101170",
    "phase": [
        "NB7NI6_166_HR39",
        "NBNI3_59_OP8",
        "LIQUID",
        "NB_229_CI2"
    ]
}

File: MPDS-datasets/2-binary/Nb-Ni/NBNI_NBNI3_59_OP8_NBNI8RT_NB0.06NI0.94_225_CF4_LIQUID_NB7NI6_166_HR39.json
{
    "components": [
        "NB",
        "NI"
    ],
    "phases": [
        "NBNI3_59_OP8",
        "NBNI8RT",
        "NB0.06NI0.94_225_CF4",
        "LIQUID",
        "NB7NI6_166_HR39"
    ],
    "conditions": {
        "P": 101325,
        "T": [
            273.0,
            273.0,
            303.3052,
            333.6228,
            363.9519,
            394.29200000000003,
            424.642,
            455.001,
            485.369,
            515.745,
            546.127,
            576.5160000000001,
            606.9100000000001,
            637.309,
            667.712,
            698.1179999999999,
            728.5260000000001,
            758.935,
            789.346,
            834.508,
            879.659,
            924.799,
            969.931,
            1015.056,
            1060.176,
            1105.292,
            1150.406,
            1195.518,
            1240.632,
            1285.75,
            1330.87,
            1375.99,
            1421.12,
            1466.27,
            1511.42,
            1556.58,
            1566.42,
            1576.24,
            1585.94,
            1595.47,
            1604.75,
            1613.7,
            1622.26,
            1630.34,
            1637.89,
            1644.82,
            1651.06,
            1656.54,
            1661.18,
            1664.93,
            1667.69,
            1669.4,
            1669.98,
            1668.73,
            1665.09,
            1659.26,
            1651.45,
            1641.84,
            1630.63,
            1618.01,
            1604.19,
            1589.36,
            1573.71,
            1557.44,
            1540.74,
            1523.82,
            1506.86,
            1490.06,
            1473.63,
            1457.74,
            1402.44,
            1349.35,
            1297.69,
            1246.634,
            1195.3899999999999,
            1143.152,
            1089.116,
            1032.478,
            972.434,
            908.18,
            838.913,
            763.828,
            682.121,
            592.988,
            495.627,
            490.30725,
            484.9875,
            479.66775,
            474.348,
            469.02825,
            463.7085,
            458.38875,
            453.069,
            447.74925,
            442.4295,
            437.10974999999996,
            431.78999999999996,
            426.47024999999996,
            421.15049999999997,
            415.83074999999997,
            410.51099999999997,
            405.19124999999997,
            399.87149999999997,
            394.55174999999997,
            389.23199999999997,
            377.6088,
            365.9856,
            354.3624,
            342.7392,
            331.116,
            319.4928,
            307.8696,
            296.2464,
            284.6232
        ]
    },
    "output": "ZPF",
    "broadcast_conditions": false,
    "values":
			[[["NBNI3_59_OP8",["NI"],[0.74857]],["NBNI8RT",["NI"],[0.888486]]],
			[["NBNI3_59_OP8",["NI"],[0.750286]],["NBNI8RT",["NI"],[0.888486]]],
			[["NBNI3_59_OP8",["NI"],[0.750198]],["NBNI8RT",["NI"],[0.888486]]],
			[["NBNI3_59_OP8",["NI"],[0.7501380000000001]],["NBNI8RT",["NI"],[0.888486]]],
			[["NBNI3_59_OP8",["NI"],[0.750111]],["NBNI8RT",["NI"],[0.888486]]],
			[["NBNI3_59_OP8",["NI"],[0.7501220000000001]],["NBNI8RT",["NI"],[0.888486]]],
			[["NBNI3_59_OP8",["NI"],[0.750175]],["NBNI8RT",["NI"],[0.888486]]],
			[["NBNI3_59_OP8",["NI"],[0.750275]],["NBNI8RT",["NI"],[0.888486]]],
			[["NBNI3_59_OP8",["NI"],[0.750427]],["NBNI8RT",["NI"],[0.888486]]],
			[["NBNI3_59_OP8",["NI"],[0.750636]],["NBNI8RT",["NI"],[0.888486]]],
			[["NBNI3_59_OP8",["NI"],[0.750905]],["NBNI8RT",["NI"],[0.888486]]],
			[["NBNI3_59_OP8",["NI"],[0.7512399999999999]],["NBNI8RT",["NI"],[0.888486]]],
			[["NBNI3_59_OP8",["NI"],[0.751645]],["NBNI8RT",["NI"],[0.888486]]],
			[["NBNI3_59_OP8",["NI"],[0.752125]],["NBNI8RT",["NI"],[0.888486]]],
			[["NBNI3_59_OP8",["NI"],[0.752685]],["NBNI8RT",["NI"],[0.888486]]],
			[["NBNI3_59_OP8",["NI"],[0.7533289999999999]],["NBNI8RT",["NI"],[0.888486]]],
			[["NBNI3_59_OP8",["NI"],[0.754062]],["NBNI8RT",["NI"],[0.888486]]],
			[["NBNI3_59_OP8",["NI"],[0.754889]],["NBNI8RT",["NI"],[0.888486]]],
			[["NBNI3_59_OP8",["NI"],[0.755814]],["NB0.06NI0.94_225_CF4",["NI"],[0.9468469615586116]]],
			[["NBNI3_59_OP8",["NI"],[0.7563639999999999]],["NB0.06NI0.94_225_CF4",["NI"],[0.943371520871064]]],
			[["NBNI3_59_OP8",["NI"],[0.7568689999999999]],["NB0.06NI0.94_225_CF4",["NI"],[0.9398781252836446]]],
			[["NBNI3_59_OP8",["NI"],[0.757327]],["NB0.06NI0.94_225_CF4",["NI"],[0.9363453146804233]]],
			[["NBNI3_59_OP8",["NI"],[0.7577379999999999]],["NB0.06NI0.94_225_CF4",["NI"],[0.9327729404240405]]],
			[["NBNI3_59_OP8",["NI"],[0.7581]],["NB0.06NI0.94_225_CF4",["NI"],[0.9291575457877066]]],
			[["NBNI3_59_OP8",["NI"],[0.758411]],["NB0.06NI0.94_225_CF4",["NI"],[0.9254995334476844]]],
			[["NBNI3_59_OP8",["NI"],[0.758671]],["NB0.06NI0.94_225_CF4",["NI"],[0.9217954818945188]]],
			[["NBNI3_59_OP8",["NI"],[0.7588769999999999]],["NB0.06NI0.94_225_CF4",["NI"],[0.9180440775755434]]],
			[["NBNI3_59_OP8",["NI"],[0.759028]],["NB0.06NI0.94_225_CF4",["NI"],[0.9142436425345377]]],
			[["NBNI3_59_OP8",["NI"],[0.759123]],["NB0.06NI0.94_225_CF4",["NI"],[0.910391728132073]]],
			[["NBNI3_59_OP8",["NI"],[0.759161]],["NB0.06NI0.94_225_CF4",["NI"],[0.9064872519075479]]],
			[["NBNI3_59_OP8",["NI"],[0.75914]],["NB0.06NI0.94_225_CF4",["NI"],[0.9025282820512821]]],
			[["NBNI3_59_OP8",["NI"],[0.759058]],["NB0.06NI0.94_225_CF4",["NI"],[0.8985113542039356]]],
			[["NBNI3_59_OP8",["NI"],[0.7589149999999999]],["NB0.06NI0.94_225_CF4",["NI"],[0.8944364579690652]]],
			[["NBNI3_59_OP8",["NI"],[0.7587090000000001]],["NB0.06NI0.94_225_CF4",["NI"],[0.8902987086330936]]],
			[["NBNI3_59_OP8",["NI"],[0.7584380000000001]],["NB0.06NI0.94_225_CF4",["NI"],[0.886098933949504]]],
			[["NBNI3_59_OP8",["NI"],[0.758101]],["LIQUID",["NI"],[0.6347001043956043]]],
			[["NBNI3_59_OP8",["NI"],[0.757167]],["LIQUID",["NI"],[0.8456025419847327]]],
			[["NBNI3_59_OP8",["NI"],[0.756309]],["LIQUID",["NI"],[0.8416507192429021]]],
			[["NBNI3_59_OP8",["NI"],[0.755525]],["LIQUID",["NI"],[0.8375030304568527]]],
			[["NBNI3_59_OP8",["NI"],[0.754807]],["LIQUID",["NI"],[0.8331511789954338]]],
			[["NBNI3_59_OP8",["NI"],[0.7541509999999999]],["LIQUID",["NI"],[0.8285484684931507]]],
			[["NBNI3_59_OP8",["NI"],[0.753551]],["LIQUID",["NI"],[0.8236887653465347]]],
			[["NBNI3_59_OP8",["NI"],[0.753003]],["LIQUID",["NI"],[0.818601090909091]]],
			[["NBNI3_59_OP8",["NI"],[0.7525]],["LIQUID",["NI"],[0.8133002083333334]]],
			[["NBNI3_59_OP8",["NI"],[0.752037]],["LIQUID",["NI"],[0.8077586013245032]]],
			[["NBNI3_59_OP8",["NI"],[0.751609]],["LIQUID",["NI"],[0.8019970640834576]]],
			[["NBNI3_59_OP8",["NI"],[0.751211]],["LIQUID",["NI"],[0.7960168688245317]]],
			[["NBNI3_59_OP8",["NI"],[0.750837]],["LIQUID",["NI"],[0.7898469166666667]]],
			[["NBNI3_59_OP8",["NI"],[0.750482]],["LIQUID",["NI"],[0.7187398302583027]]],
			[["NBNI3_59_OP8",["NI"],[0.7501399999999999]],["LIQUID",["NI"],[0.7257140476190478]]],
			[["NBNI3_59_OP8",["NI"],[0.749806]],["LIQUID",["NI"],[0.7320513953488375]]],
			[["NBNI3_59_OP8",["NI"],[0.7494759999999999]],["LIQUID",["NI"],[0.7379071511627913]]],
			[["NBNI3_59_OP8",["NI"],[0.749142]],["LIQUID",["NI"],[0.7398933139534887]]],
			[["NBNI3_59_OP8",["NI"],[0.748742]],["LIQUID",["NI"],[0.7356127906976746]]],
			[["NBNI3_59_OP8",["NI"],[0.748398]],["LIQUID",["NI"],[0.726069095238095]]],
			[["NBNI3_59_OP8",["NI"],[0.748085]],["LIQUID",["NI"],[0.7155898966789668]]],
			[["NBNI3_59_OP8",["NI"],[0.7477750000000001]],["LIQUID",["NI"],[0.704974865497076]]],
			[["NBNI3_59_OP8",["NI"],[0.747442]],["LIQUID",["NI"],[0.6945873863636362]]],
			[["NBNI3_59_OP8",["NI"],[0.747059]],["LIQUID",["NI"],[0.6843052945945947]]],
			[["NBNI3_59_OP8",["NI"],[0.7465999999999999]],["LIQUID",["NI"],[0.6741318586261982]]],
			[["NBNI3_59_OP8",["NI"],[0.746039]],["LIQUID",["NI"],[0.6641101290322581]]],
			[["NBNI3_59_OP8",["NI"],[0.745348]],["LIQUID",["NI"],[0.8359579543147209]]],
			[["NBNI3_59_OP8",["NI"],[0.7445010000000001]],["LIQUID",["NI"],[0.8426982350157729]]],
			[["NBNI3_59_OP8",["NI"],[0.743473]],["LIQUID",["NI"],[0.8490231679389314]]],
			[["NBNI3_59_OP8",["NI"],[0.742235]],["LIQUID",["NI"],[0.6259744554253693]]],
			[["NBNI3_59_OP8",["NI"],[0.740762]],["LIQUID",["NI"],[0.6170368085510689]]],
			[["NBNI3_59_OP8",["NI"],[0.739027]],["LIQUID",["NI"],[0.608431119239905]]],
			[["NBNI3_59_OP8",["NI"],[0.737004]],["LIQUID",["NI"],[0.600181267141585]]],
			[["NBNI3_59_OP8",["NI"],[0.734666]],["LIQUID",["NI"],[0.5922962518046709]]],
			[["NBNI3_59_OP8",["NI"],[0.731986]],["NB7NI6_166_HR39",["NI"],[0.5]]],
			[["NBNI3_59_OP8",["NI"],[0.734982]],["NB7NI6_166_HR39",["NI"],[0.5000228479840433]]],
			[["NBNI3_59_OP8",["NI"],[0.737597]],["NB7NI6_166_HR39",["NI"],[0.5000371682109764]]],
			[["NBNI3_59_OP8",["NI"],[0.739855]],["NB7NI6_166_HR39",["NI"],[0.5000428753049259]]],
			[["NBNI3_59_OP8",["NI"],[0.741784]],["NB7NI6_166_HR39",["NI"],[0.5000397333904354]]],
			[["NBNI3_59_OP8",["NI"],[0.7434080000000001]],["NB7NI6_166_HR39",["NI"],[0.5000192504211277]]],
			[["NBNI3_59_OP8",["NI"],[0.7447539999999999]],["NB7NI6_166_HR39",["NI"],[0.4999832577718727]]],
			[["NBNI3_59_OP8",["NI"],[0.7458469999999999]],["NB7NI6_166_HR39",["NI"],[0.4999283606102635]]],
			[["NBNI3_59_OP8",["NI"],[0.7467130000000001]],["NB7NI6_166_HR39",["NI"],[0.4998485796147351]]],
			[["NBNI3_59_OP8",["NI"],[0.7473779999999999]],["NB7NI6_166_HR39",["NI"],[0.49973171233935365]]],
			[["NBNI3_59_OP8",["NI"],[0.747869]],["NB7NI6_166_HR39",["NI"],[0.4995666408434563]]],
			[["NBNI3_59_OP8",["NI"],[0.7482099999999999]],["NB7NI6_166_HR39",["NI"],[0.499340272954099]]],
			[["NBNI3_59_OP8",["NI"],[0.748428]],["NB7NI6_166_HR39",["NI"],[0.49903260001722577]]],
			[["NBNI3_59_OP8",["NI"],[0.748548]],["NB7NI6_166_HR39",["NI"],[0.4986118821633599]]],
			[["NBNI3_59_OP8",["NI"],[0.7485970000000001]],["NB7NI6_166_HR39",["NI"],[0.498035819827996]]],
			[["NBNI3_59_OP8",["NI"],[0.748599]],["NB7NI6_166_HR39",["NI"],[0.4972680166313269]]],
			[["NBNI3_59_OP8",["NI"],[0.74859815]],["NB7NI6_166_HR39",["NI"],[0.4972232806085652]]],
			[["NBNI3_59_OP8",["NI"],[0.7485973]],["NB7NI6_166_HR39",["NI"],[0.49717854458580346]]],
			[["NBNI3_59_OP8",["NI"],[0.74859645]],["NB7NI6_166_HR39",["NI"],[0.4971328856000751]]],
			[["NBNI3_59_OP8",["NI"],[0.7485956]],["NB7NI6_166_HR39",["NI"],[0.4970814807389539]]],
			[["NBNI3_59_OP8",["NI"],[0.7485947500000001]],["NB7NI6_166_HR39",["NI"],[0.4970300758778328]]],
			[["NBNI3_59_OP8",["NI"],[0.7485938999999999]],["NB7NI6_166_HR39",["NI"],[0.49697867101671167]]],
			[["NBNI3_59_OP8",["NI"],[0.7485930499999999]],["NB7NI6_166_HR39",["NI"],[0.4969272661555905]]],
			[["NBNI3_59_OP8",["NI"],[0.7485921999999999]],["NB7NI6_166_HR39",["NI"],[0.4968758612944694]]],
			[["NBNI3_59_OP8",["NI"],[0.74859135]],["NB7NI6_166_HR39",["NI"],[0.4968244564333482]]],
			[["NBNI3_59_OP8",["NI"],[0.7485904999999999]],["NB7NI6_166_HR39",["NI"],[0.4967730515722271]]],
			[["NBNI3_59_OP8",["NI"],[0.74858965]],["NB7NI6_166_HR39",["NI"],[0.496721646711106]]],
			[["NBNI3_59_OP8",["NI"],[0.7485887999999999]],["NB7NI6_166_HR39",["NI"],[0.4966702418499848]]],
			[["NBNI3_59_OP8",["NI"],[0.74858795]],["NB7NI6_166_HR39",["NI"],[0.4966188369888637]]],
			[["NBNI3_59_OP8",["NI"],[0.7485871000000001]],["NB7NI6_166_HR39",["NI"],[0.49656743212774257]]],
			[["NBNI3_59_OP8",["NI"],[0.7485862499999999]],["NB7NI6_166_HR39",["NI"],[0.4965160272666214]]],
			[["NBNI3_59_OP8",["NI"],[0.7485854]],["NB7NI6_166_HR39",["NI"],[0.49646374476649746]]],
			[["NBNI3_59_OP8",["NI"],[0.7485845499999999]],["NB7NI6_166_HR39",["NI"],[0.4964052659355505]]],
			[["NBNI3_59_OP8",["NI"],[0.7485837]],["NB7NI6_166_HR39",["NI"],[0.49634678710460356]]],
			[["NBNI3_59_OP8",["NI"],[0.7485828499999999]],["NB7NI6_166_HR39",["NI"],[0.49628830827365655]]],
			[["NBNI3_59_OP8",["NI"],[0.748582]],["NB7NI6_166_HR39",["NI"],[0.4962298294427096]]],
			[["NBNI3_59_OP8",["NI"],[0.7485808]],["NB7NI6_166_HR39",["NI"],[0.4961020581850634]]],
			[["NBNI3_59_OP8",["NI"],[0.7485795999999999]],["NB7NI6_166_HR39",["NI"],[0.4959742869274173]]],
			[["NBNI3_59_OP8",["NI"],[0.7485784]],["NB7NI6_166_HR39",["NI"],[0.49584651566977117]]],
			[["NBNI3_59_OP8",["NI"],[0.7485772]],["NB7NI6_166_HR39",["NI"],[0.4957187444121251]]],
			[["NBNI3_59_OP8",["NI"],[0.7485759999999999]],["NB7NI6_166_HR39",["NI"],[0.4955752965841816]]],
			[["NBNI3_59_OP8",["NI"],[0.7485748]],["NB7NI6_166_HR39",["NI"],[0.49543083726734527]]],
			[["NBNI3_59_OP8",["NI"],[0.7485736]],["NB7NI6_166_HR39",["NI"],[0.495286377950509]]],
			[["NBNI3_59_OP8",["NI"],[0.7485724]],["NB7NI6_166_HR39",["NI"],[0.4951419186336727]]],
			[["NBNI3_59_OP8",["NI"],[0.7485712]],["NB7NI6_166_HR39",["NI"],[0.49499745931683636]]]],
	"reference": "C101170",
    "phase": [
        "NBNI3_59_OP8",
        "NBNI8RT",
        "NB0.06NI0.94_225_CF4",
        "LIQUID",
        "NB7NI6_166_HR39"
    ]
}

File: MPDS-datasets/2-binary/Nb-Ni/NBNI_NBNI8RT_NBNI3_59_OP8.json
{
    "components": [
        "NB",
        "NI"
    ],
    "phases": [
        "NBNI8RT",
        "NBNI3_59_OP8"
    ],
    "conditions": {
        "P": 101325,
        "T": [
            789.979,
            789.979,
            764.13005,
            738.2811,
            712.4321500000001,
            686.5832,
            660.73425,
            634.8853,
            609.0363500000001,
            583.1874,
            557.33845,
            531.4895,
            505.64055,
            479.7916,
            453.94265,
            428.0937,
            402.24475,
            376.3958,
            350.54685,
            324.6979,
            298.84895,
            273.0,
            324.6979,
            376.3958,
            428.0937,
            479.7916,
            531.4895,
            583.1874,
            634.8853,
            686.5832,
            738.2811
        ]
    },
    "output": "ZPF",
    "broadcast_conditions": false,
    "values":
			[[["NBNI8RT",["NI"],[0.888486]],["NBNI3_59_OP8",["NI"],[0.7558217089145742]]],
			[["NBNI8RT",["NI"],[0.888486]],["NBNI3_59_OP8",["NI"],[0.7558217089145742]]],
			[["NBNI8RT",["NI"],[0.888486]],["NBNI3_59_OP8",["NI"],[0.7550470158906317]]],
			[["NBNI8RT",["NI"],[0.888486]],["NBNI3_59_OP8",["NI"],[0.7543272986846]]],
			[["NBNI8RT",["NI"],[0.888486]],["NBNI3_59_OP8",["NI"],[0.7536740497221126]]],
			[["NBNI8RT",["NI"],[0.888486]],["NBNI3_59_OP8",["NI"],[0.7530846925869894]]],
			[["NBNI8RT",["NI"],[0.888486]],["NBNI3_59_OP8",["NI"],[0.7525564751833701]]],
			[["NBNI8RT",["NI"],[0.888486]],["NBNI3_59_OP8",["NI"],[0.7520867297937432]]],
			[["NBNI8RT",["NI"],[0.888486]],["NBNI3_59_OP8",["NI"],[0.7516785750518109]]],
			[["NBNI8RT",["NI"],[0.888486]],["NBNI3_59_OP8",["NI"],[0.7513288963940251]]],
			[["NBNI8RT",["NI"],[0.888486]],["NBNI3_59_OP8",["NI"],[0.7510285919493895]]],
			[["NBNI8RT",["NI"],[0.888486]],["NBNI3_59_OP8",["NI"],[0.7507754006484103]]],
			[["NBNI8RT",["NI"],[0.888486]],["NBNI3_59_OP8",["NI"],[0.7505664770196866]]],
			[["NBNI8RT",["NI"],[0.888486]],["NBNI3_59_OP8",["NI"],[0.7503990836143309]]],
			[["NBNI8RT",["NI"],[0.888486]],["NBNI3_59_OP8",["NI"],[0.7502715138838566]]],
			[["NBNI8RT",["NI"],[0.888486]],["NBNI3_59_OP8",["NI"],[0.7501863696103297]]],
			[["NBNI8RT",["NI"],[0.888486]],["NBNI3_59_OP8",["NI"],[0.7501358878336081]]],
			[["NBNI8RT",["NI"],[0.888486]],["NBNI3_59_OP8",["NI"],[0.7501155116166395]]],
			[["NBNI8RT",["NI"],[0.888486]],["NBNI3_59_OP8",["NI"],[0.7501229336330455]]],
			[["NBNI8RT",["NI"],[0.888486]],["NBNI3_59_OP8",["NI"],[0.7501556628097211]]],
			[["NBNI8RT",["NI"],[0.888486]],["NBNI3_59_OP8",["NI"],[0.7502109400234943]]],
			[["NBNI8RT",["NI"],[0.888486]],["NBNI3_59_OP8",["NI"],[0.750286]]],
			[["NBNI8RT",["NI"],[0.888486]],["NBNI3_59_OP8",["NI"],[0.7501556628097211]]],
			[["NBNI8RT",["NI"],[0.888486]],["NBNI3_59_OP8",["NI"],[0.7501155116166395]]],
			[["NBNI8RT",["NI"],[0.888486]],["NBNI3_59_OP8",["NI"],[0.7501863696103297]]],
			[["NBNI8RT",["NI"],[0.888486]],["NBNI3_59_OP8",["NI"],[0.7503990836143309]]],
			[["NBNI8RT",["NI"],[0.888486]],["NBNI3_59_OP8",["NI"],[0.7507754006484103]]],
			[["NBNI8RT",["NI"],[0.888486]],["NBNI3_59_OP8",["NI"],[0.7513288963940251]]],
			[["NBNI8RT",["NI"],[0.888486]],["NBNI3_59_OP8",["NI"],[0.7520867297937432]]],
			[["NBNI8RT",["NI"],[0.888486]],["NBNI3_59_OP8",["NI"],[0.7530846925869894]]],
			[["NBNI8RT",["NI"],[0.888486]],["NBNI3_59_OP8",["NI"],[0.7543272986846]]]],
	"reference": "C101170",
    "phase": [
        "NBNI8RT",
        "NBNI3_59_OP8"
    ]
}

File: MPDS-datasets/2-binary/Nb-Ni/NBNI_NB_229_CI2_NB7NI6_166_HR39_LIQUID.json
{
    "components": [
        "NB",
        "NI"
    ],
    "phases": [
        "NB_229_CI2",
        "NB7NI6_166_HR39",
        "LIQUID"
    ],
    "conditions": {
        "P": 101325,
        "T": [
            516.844,
            539.569,
            539.585,
            616.0219999999999,
            616.0419999999999,
            687.9580000000001,
            687.98,
            756.386,
            756.4110000000001,
            822.317,
            822.343,
            886.76,
            886.786,
            950.724,
            950.75,
            1015.219,
            1015.242,
            1081.254,
            1081.274,
            1149.838,
            1149.855,
            1221.982,
            1221.995,
            1298.7,
            1298.71,
            1380.99,
            1381.0,
            1469.88,
            1469.88,
            1566.14,
            1624.4535,
            1682.767,
            1741.0805,
            1799.394,
            1857.7075,
            1916.0210000000002,
            1974.3345,
            2032.6480000000001,
            2090.9615,
            2149.275,
            2207.5885,
            2265.902,
            2324.2155000000002,
            2382.529,
            2440.8424999999997,
            2499.156,
            2557.4695,
            2615.783,
            2674.0964999999997
        ]
    },
    "output": "ZPF",
    "broadcast_conditions": false,
    "values":
			[[["NB_229_CI2",["NI"],[0.000381243]],["NB7NI6_166_HR39",["NI"],[null]]],
			[["NB_229_CI2",["NI"],[0.00052605]],["NB7NI6_166_HR39",["NI"],[null]]],
			[["NB_229_CI2",["NI"],[0.000526183]],["NB7NI6_166_HR39",["NI"],[null]]],
			[["NB_229_CI2",["NI"],[0.0013050400000000001]],["NB7NI6_166_HR39",["NI"],[null]]],
			[["NB_229_CI2",["NI"],[0.00130528]],["NB7NI6_166_HR39",["NI"],[null]]],
			[["NB_229_CI2",["NI"],[0.00236815]],["NB7NI6_166_HR39",["NI"],[null]]],
			[["NB_229_CI2",["NI"],[0.00236854]],["NB7NI6_166_HR39",["NI"],[null]]],
			[["NB_229_CI2",["NI"],[0.00374289]],["NB7NI6_166_HR39",["NI"],[null]]],
			[["NB_229_CI2",["NI"],[0.00374346]],["NB7NI6_166_HR39",["NI"],[null]]],
			[["NB_229_CI2",["NI"],[0.00545677]],["NB7NI6_166_HR39",["NI"],[0.4840448300004002]]],
			[["NB_229_CI2",["NI"],[0.00545753]],["NB7NI6_166_HR39",["NI"],[0.4840438456222735]]],
			[["NB_229_CI2",["NI"],[0.00753725]],["NB7NI6_166_HR39",["NI"],[0.48092626645114644]]],
			[["NB_229_CI2",["NI"],[0.00753819]],["NB7NI6_166_HR39",["NI"],[0.48092500565740787]]],
			[["NB_229_CI2",["NI"],[0.0100118]],["NB7NI6_166_HR39",["NI"],[0.47717598859179505]]],
			[["NB_229_CI2",["NI"],[0.0100129]],["NB7NI6_166_HR39",["NI"],[0.4771744334073997]]],
			[["NB_229_CI2",["NI"],[0.0129078]],["NB7NI6_166_HR39",["NI"],[0.4726842993292126]]],
			[["NB_229_CI2",["NI"],[0.012908999999999999]],["NB7NI6_166_HR39",["NI"],[0.47268265710833296]]],
			[["NB_229_CI2",["NI"],[0.0162528]],["NB7NI6_166_HR39",["NI"],[0.4673313066374631]]],
			[["NB_229_CI2",["NI"],[0.016253899999999998]],["NB7NI6_166_HR39",["NI"],[0.46732965155699463]]],
			[["NB_229_CI2",["NI"],[0.020074]],["NB7NI6_166_HR39",["NI"],[0.46100148692030435]]],
			[["NB_229_CI2",["NI"],[0.020074900000000003]],["NB7NI6_166_HR39",["NI"],[0.46099990007208647]]],
			[["NB_229_CI2",["NI"],[0.024398800000000002]],["NB7NI6_166_HR39",["NI"],[0.45353546869008093]]],
			[["NB_229_CI2",["NI"],[0.0243996]],["NB7NI6_166_HR39",["NI"],[0.45353403491870486]]],
			[["NB_229_CI2",["NI"],[0.029254799999999997]],["NB7NI6_166_HR39",["NI"],[0.44495226410835215]]],
			[["NB_229_CI2",["NI"],[0.029255399999999997]],["NB7NI6_166_HR39",["NI"],[0.44495110383747183]]],
			[["NB_229_CI2",["NI"],[0.0346692]],["NB7NI6_166_HR39",["NI"],[0.43526530001434105]]],
			[["NB_229_CI2",["NI"],[0.0346697]],["NB7NI6_166_HR39",["NI"],[0.43526410225154166]]],
			[["NB_229_CI2",["NI"],[0.0406697]],["NB7NI6_166_HR39",["NI"],[0.4245084196078431]]],
			[["NB_229_CI2",["NI"],[0.040670000000000005]],["NB7NI6_166_HR39",["NI"],[0.4245084196078431]]],
			[["NB_229_CI2",["NI"],[0.0472684]],["LIQUID",["NI"],[0.47004398630136973]]],
			[["NB_229_CI2",["NI"],[0.04492404215]],["LIQUID",["NI"],[0.4591812580712265]]],
			[["NB_229_CI2",["NI"],[0.042579684300000004]],["LIQUID",["NI"],[0.4497728809286071]]],
			[["NB_229_CI2",["NI"],[0.040235326450000004]],["LIQUID",["NI"],[0.43904283689510487]]],
			[["NB_229_CI2",["NI"],[0.0378909686]],["LIQUID",["NI"],[0.4280615918924595]]],
			[["NB_229_CI2",["NI"],[0.035546610750000006]],["LIQUID",["NI"],[0.41549191548519215]]],
			[["NB_229_CI2",["NI"],[0.0332022529]],["LIQUID",["NI"],[0.4020105527068557]]],
			[["NB_229_CI2",["NI"],[0.03085789505]],["LIQUID",["NI"],[0.3873901313297873]]],
			[["NB_229_CI2",["NI"],[0.0285135372]],["LIQUID",["NI"],[0.3703906818302387]]],
			[["NB_229_CI2",["NI"],[0.026169179350000002]],["LIQUID",["NI"],[0.35146031951634377]]],
			[["NB_229_CI2",["NI"],[0.0238248215]],["LIQUID",["NI"],[0.3300850798367347]]],
			[["NB_229_CI2",["NI"],[0.02148046365]],["LIQUID",["NI"],[0.30577522923254585]]],
			[["NB_229_CI2",["NI"],[0.019136105800000004]],["LIQUID",["NI"],[0.278235529920364]]],
			[["NB_229_CI2",["NI"],[0.01679174795]],["LIQUID",["NI"],[0.24751923862109826]]],
			[["NB_229_CI2",["NI"],[0.014447390100000002]],["LIQUID",["NI"],[0.21414925662191953]]],
			[["NB_229_CI2",["NI"],[0.012103032250000001]],["LIQUID",["NI"],[0.1790653719419687]]],
			[["NB_229_CI2",["NI"],[0.0097586744]],["LIQUID",["NI"],[0.1434887791325987]]],
			[["NB_229_CI2",["NI"],[0.007414316549999999]],["LIQUID",["NI"],[0.10844262587990179]]],
			[["NB_229_CI2",["NI"],[0.005069958699999999]],["LIQUID",["NI"],[0.07445616208703384]]],
			[["NB_229_CI2",["NI"],[0.002725600850000003]],["LIQUID",["NI"],[null]]]],
	"reference": "C101170",
    "phase": [
        "NB_229_CI2",
        "NB7NI6_166_HR39",
        "LIQUID"
    ]
}
