Repository: RushiGong/ESPEI-datasets

File: MPDS-datasets/3-ternary/Cr_Fe_Mo_950/CRFEMO_CR0.20MO0.17FE0.63_MO5.1FE7.9RT_CR_(CR0.48FE0.52HT,MO0.5FE0.5HT).json
{
    "components": [
        "CR",
        "FE",
        "MO"
    ],
    "phases": [
        "CR0.20MO0.17FE0.63",
        "MO5.1FE7.9RT",
        "CR",
        "(CR0.48FE0.52HT,MO0.5FE0.5HT)"
    ],
    "conditions": {
        "P": [
            101325
        ],
        "T": [
            1223,
            1223,
            1223,
            1223,
            1223,
            1223,
            1223,
            1223,
            1223,
            1223,
            1223,
            1223,
            1223,
            1223,
            1223,
            1223,
            1223,
            1223,
            1223,
            1223,
            1223,
            1223,
            1223,
            1223,
            1223,
            1223,
            1223,
            1223,
            1223,
            1223,
            1223,
            1223,
            1223,
            1223,
            1223,
            1223,
            1223,
            1223,
            1223,
            1223,
            1223,
            1223
        ]
    },
    "broadcast_conditions": false,
    "output": "ZPF",
    "values":
			[[["MO5.1FE7.9RT",["MO","CR"],[0.3731070832604315,0.07830508326043151]],["CR0.20MO0.17FE0.63",["MO","CR"],[0.161071575123378,0.16878757512337794]],["CR",["MO","CR"],[0.06529726699613092,0.11173726699613096]]],
			[["CR0.20MO0.17FE0.63",["MO","CR"],[0.16135841075183888,0.17191352770592827]],["MO5.1FE7.9RT",["MO","CR"],[0.3719561851014632,0.08172703972979023]]],
			[["CR0.20MO0.17FE0.63",["MO","CR"],[0.16117175331501726,0.17480398722319612]],["MO5.1FE7.9RT",["MO","CR"],[0.3714070989209598,0.08445480817761386]]],
			[["CR0.20MO0.17FE0.63",["MO","CR"],[0.16101781170721796,0.1776795023555352]],["MO5.1FE7.9RT",["MO","CR"],[0.3714070989209598,0.08445480817761386]]],
			[["CR0.20MO0.17FE0.63",["MO","CR"],[0.1608820660403168,0.18054670569651665]],["MO5.1FE7.9RT",["MO","CR"],[0.3708791017858611,0.08717547622846422]]],
			[["CR0.20MO0.17FE0.63",["MO","CR"],[0.1607535064587191,0.18341052801507085]],["MO5.1FE7.9RT",["MO","CR"],[0.3703587789345966,0.08989356045151853]]],
			[["CR0.20MO0.17FE0.63",["MO","CR"],[0.16066894681642274,0.18625364855020587]],["MO5.1FE7.9RT",["MO","CR"],[0.369846481205172,0.09260886958256731]]],
			[["CR0.20MO0.17FE0.63",["MO","CR"],[0.16058438717412638,0.1890967690853409]],["MO5.1FE7.9RT",["MO","CR"],[0.36935518979107396,0.09531691471701909]]],
			[["CR0.20MO0.17FE0.63",["MO","CR"],[0.16053413337042005,0.19192327138556053]],["MO5.1FE7.9RT",["MO","CR"],[0.3688638983769758,0.09802495985147108]]],
			[["CR0.20MO0.17FE0.63",["MO","CR"],[0.1605022669348185,0.19474086658380552]],["MO5.1FE7.9RT",["MO","CR"],[0.36839473938132994,0.10072515754762634]]],
			[["CR0.20MO0.17FE0.63",["MO","CR"],[0.16047981936208117,0.19755376476407593]],["MO5.1FE7.9RT",["MO","CR"],[0.367930306224082,0.10342367961464483]]],
			[["CR0.20MO0.17FE0.63",["MO","CR"],[0.1605018392438689,0.20034448782233794]],["MO5.1FE7.9RT",["MO","CR"],[0.36747576524963727,0.10611861210182671]]],
			[["CR0.20MO0.17FE0.63",["MO","CR"],[0.16052385912565675,0.20313521088060016]],["MO5.1FE7.9RT",["MO","CR"],[0.3670376619567772,0.10880757984173806]]],
			[["CR0.20MO0.17FE0.63",["MO","CR"],[0.16058468450202845,0.2059060188350178]],["MO5.1FE7.9RT",["MO","CR"],[0.36659955866391714,0.11149654758164929]]],
			[["CR0.20MO0.17FE0.63",["MO","CR"],[0.16066129681129582,0.20866872488501786]],["MO5.1FE7.9RT",["MO","CR"],[0.3661858160464448,0.11417647683022203]]],
			[["CR0.20MO0.17FE0.63",["MO","CR"],[0.16075239716469047,0.2114237810663563]],["MO5.1FE7.9RT",["MO","CR"],[0.3657738720922106,0.11685573872446886]]],
			[["CR0.20MO0.17FE0.63",["MO","CR"],[0.16088496206068764,0.21415694345014447]],["MO5.1FE7.9RT",["MO","CR"],[0.3653738131706419,0.11953049826092776]]],
			[["CR0.20MO0.17FE0.63",["MO","CR"],[0.16101752695668475,0.21689010583393253]],["MO5.1FE7.9RT",["MO","CR"],[0.36498608630751667,0.12220058609467155]]],
			[["CR0.20MO0.17FE0.63",["MO","CR"],[0.16119639542212966,0.2195981199464787]],["MO5.1FE7.9RT",["MO","CR"],[0.3645996457221022,0.12487017710021342]]],
			[["CR0.20MO0.17FE0.63",["MO","CR"],[0.1613855691392666,0.22230053709818853]],["MO5.1FE7.9RT",["MO","CR"],[0.36423585587774376,0.1275310191965181]]],
			[["CR0.20MO0.17FE0.63",["MO","CR"],[0.16159742823417705,0.22499028201515658]],["MO5.1FE7.9RT",["MO","CR"],[0.36387206603338546,0.13019186129282279]]],
			[["CR0.20MO0.17FE0.63",["MO","CR"],[0.16184512505741883,0.2276600076884263]],["MO5.1FE7.9RT",["MO","CR"],[0.36352275299259584,0.13284700642827996]]],
			[["CR0.20MO0.17FE0.63",["MO","CR"],[0.1620928218806606,0.23032973336169582]],["MO5.1FE7.9RT",["MO","CR"],[0.3631823233526085,0.13549865573771958]]],
			[["CR0.20MO0.17FE0.63",["MO","CR"],[0.16239689255508122,0.23296707899026092]],["MO5.1FE7.9RT",["MO","CR"],[0.3628459409583513,0.13814868456118257]]],
			[["CR0.20MO0.17FE0.63",["MO","CR"],[0.16270286619063962,0.23560333159492508]],["MO5.1FE7.9RT",["MO","CR"],[0.3625269667321927,0.14079174328839605]]],
			[["CR0.20MO0.17FE0.63",["MO","CR"],[0.16304205011313005,0.2382199773627094]],["MO5.1FE7.9RT",["MO","CR"],[0.3622079925060341,0.14343480201560965]]],
			[["CR0.20MO0.17FE0.63",["MO","CR"],[0.16340770338546468,0.2408209960380272]],["MO5.1FE7.9RT",["MO","CR"],[0.3619050984139358,0.14607131767305392]]],
			[["CR0.20MO0.17FE0.63",["MO","CR"],[0.1637827377146589,0.24341632198924756]],["MO5.1FE7.9RT",["MO","CR"],[0.36160726631722717,0.14870577358467263]]],
			[["CR0.20MO0.17FE0.63",["MO","CR"],[0.1642092341607121,0.24598041908884172]],["MO5.1FE7.9RT",["MO","CR"],[0.36131609728444425,0.15133747658429408]]],
			[["CR0.20MO0.17FE0.63",["MO","CR"],[0.16463573060676528,0.24854451618843576]],["MO5.1FE7.9RT",["MO","CR"],[0.3610381452410183,0.15396371885158966]]],
			[["CR0.20MO0.17FE0.63",["MO","CR"],[0.16510897732966456,0.25107945757639405]],["MO5.1FE7.9RT",["MO","CR"],[0.36076019319759245,0.15658996111888535]]],
			[["CR0.20MO0.17FE0.63",["MO","CR"],[0.16559699450285342,0.25360518740415583]],["MO5.1FE7.9RT",["MO","CR"],[0.3604997237024424,0.15920887642613168]]],
			[["CR0.20MO0.17FE0.63",["MO","CR"],[0.16610801814808157,0.2561161765180502]],["MO5.1FE7.9RT",["MO","CR"],[0.3602409314480225,0.16182708879947905]]],
			[["CR0.20MO0.17FE0.63",["MO","CR"],[0.16665772796037426,0.25860237861904023]],["MO5.1FE7.9RT",["MO","CR"],[0.35999080050142157,0.16444162283117847]]],
			[["CR0.20MO0.17FE0.63",["MO","CR"],[0.16720743777266694,0.26108858072003027]],["MO5.1FE7.9RT",["MO","CR"],[0.3597496165653733,0.16705235718709788]]],
			[["CR0.20MO0.17FE0.63",["MO","CR"],[0.16781996649400444,0.26353343508325566]],["MO5.1FE7.9RT",["MO","CR"],[0.35950973664919506,0.1696625307697257]]],
			[["CR0.20MO0.17FE0.63",["MO","CR"],[0.16843298089744252,0.26597796976795673]],["MO5.1FE7.9RT",["MO","CR"],[0.3592862066450639,0.17226567332912546]]],
			[["CR0.20MO0.17FE0.63",["MO","CR"],[0.1690850858271093,0.2683960748766574]],["MO5.1FE7.9RT",["MO","CR"],[0.3590626766409328,0.1748688158885252]]],
			[["CR0.20MO0.17FE0.63",["MO","CR"],[0.16976143018367534,0.2707977914166366]],["MO5.1FE7.9RT",["MO","CR"],[0.3588495805327428,0.17746741857650727]]],
			[["CR0.20MO0.17FE0.63",["MO","CR"],[0.17045349203372007,0.2731885953748534]],["MO5.1FE7.9RT",["MO","CR"],[0.35864190017402525,0.1800636648286602]]],
			[["CR0.20MO0.17FE0.63",["MO","CR"],[0.17119353476348842,0.2755460864340551]],["MO5.1FE7.9RT",["MO","CR"],[0.35843781774194183,0.18265832896308676]]],
			[["CR0.20MO0.17FE0.63",["MO","CR"],[0.17153247019682555,0.27853447019682553]],["MO5.1FE7.9RT",["MO","CR"],[0.3585229415940794,0.1880469415940793]],["(CR0.48FE0.52HT,MO0.5FE0.5HT)",["MO","CR"],[0.1755369577566874,0.38095295775668747]]]],
	"reference": "C-A58757"
}

File: MPDS-datasets/3-ternary/Cr_Fe_Mo_950/CRFEMO_CR_CR0.20MO0.17FE0.63.json
{
    "components": [
        "CR",
        "FE",
        "MO"
    ],
    "phases": [
        "CR",
        "CR0.20MO0.17FE0.63"
    ],
    "conditions": {
        "P": [
            101325
        ],
        "T": [
            1223,
            1223,
            1223,
            1223,
            1223,
            1223,
            1223,
            1223,
            1223,
            1223,
            1223,
            1223,
            1223,
            1223,
            1223,
            1223,
            1223,
            1223,
            1223,
            1223,
            1223,
            1223,
            1223,
            1223,
            1223,
            1223,
            1223,
            1223,
            1223,
            1223,
            1223,
            1223,
            1223,
            1223,
            1223,
            1223,
            1223,
            1223,
            1223,
            1223
        ]
    },
    "broadcast_conditions": false,
    "output": "ZPF",
    "values":
			[[["CR",["MO","CR"],[0.002178382247428279,0.13626328017185796]],["CR0.20MO0.17FE0.63",["MO","CR"],[0.0013224340328213957,0.12541374013278228]]],
			[["CR",["MO","CR"],[0.004061892532013334,0.13244594934788445]],["CR0.20MO0.17FE0.63",["MO","CR"],[0.0026175968272707517,0.12195011521337573]]],
			[["CR",["MO","CR"],[0.0057204581389699305,0.1286418973391652]],["CR0.20MO0.17FE0.63",["MO","CR"],[0.0026175968272707517,0.12195011521337573]]],
			[["CR",["MO","CR"],[0.0072082123942768805,0.12485406003663413]],["CR0.20MO0.17FE0.63",["MO","CR"],[0.0037813445148113245,0.11850775073221387]]],
			[["CR",["MO","CR"],[0.008463637304373828,0.12110323669121059]],["CR0.20MO0.17FE0.63",["MO","CR"],[0.0047586296803686645,0.11510670374387844]]],
			[["CR",["MO","CR"],[0.00957951701851395,0.11738454524699393]],["CR0.20MO0.17FE0.63",["MO","CR"],[0.0056585448118540715,0.11172659452918543]]],
			[["CR",["MO","CR"],[0.010593933815702505,0.11368921681718458]],["CR0.20MO0.17FE0.63",["MO","CR"],[0.006474077369420794,0.10836932081215389]]],
			[["CR",["MO","CR"],[0.011437650651214826,0.11004288903009829]],["CR0.20MO0.17FE0.63",["MO","CR"],[0.00717569776637772,0.10504750202602564]]],
			[["CR",["MO","CR"],[0.012246055632453845,0.10640669776289258]],["CR0.20MO0.17FE0.63",["MO","CR"],[0.00784972854691618,0.10173432775663405]]],
			[["CR",["MO","CR"],[0.012893080635338172,0.10282431939106873]],["CR0.20MO0.17FE0.63",["MO","CR"],[0.008405035652513881,0.09846215593598728]]],
			[["CR",["MO","CR"],[0.013526540037742618,0.09924646453106356]],["CR0.20MO0.17FE0.63",["MO","CR"],[0.008952592323536956,0.09519288551053517]]],
			[["CR",["MO","CR"],[0.014029845937767182,0.09571704998620056]],["CR0.20MO0.17FE0.63",["MO","CR"],[0.009402839337073088,0.09196004320661844]]],
			[["CR",["MO","CR"],[0.014511278143119533,0.09219577635682485]],["CR0.20MO0.17FE0.63",["MO","CR"],[0.009853086350609164,0.08872720090270159]]],
			[["CR",["MO","CR"],[0.01491074766327638,0.08870770207871947]],["CR0.20MO0.17FE0.63",["MO","CR"],[0.010211308600772517,0.08553111977211114]]],
			[["CR",["MO","CR"],[0.015261484496853828,0.08523936719270775]],["CR0.20MO0.17FE0.63",["MO","CR"],[0.010568619566014903,0.08233540267291528]]],
			[["CR",["MO","CR"],[0.015585626946284459,0.08178255226322251]],["CR0.20MO0.17FE0.63",["MO","CR"],[0.010864160005528534,0.07916571200125588]]],
			[["CR",["MO","CR"],[0.0158223970930087,0.07836358461469828]],["CR0.20MO0.17FE0.63",["MO","CR"],[0.011140372469004567,0.07600416498972984]]],
			[["CR",["MO","CR"],[0.016059167239732997,0.07494461696617405]],["CR0.20MO0.17FE0.63",["MO","CR"],[0.011388731099614524,0.07285488707506738]]],
			[["CR",["MO","CR"],[0.016228180431202943,0.07155665925852372]],["CR0.20MO0.17FE0.63",["MO","CR"],[0.011592728507095695,0.06972514945657116]]],
			[["CR",["MO","CR"],[0.01636427063505591,0.06818376922762392]],["CR0.20MO0.17FE0.63",["MO","CR"],[0.011796725914576811,0.06659541183807471]]],
			[["CR",["MO","CR"],[0.01650036083890888,0.06481087919672435]],["CR0.20MO0.17FE0.63",["MO","CR"],[0.01194506623562841,0.06349113717321131]]],
			[["CR",["MO","CR"],[0.016553096892522212,0.06147792603545099]],["CR0.20MO0.17FE0.63",["MO","CR"],[0.012084392049195758,0.06039098661905529]]],
			[["CR",["MO","CR"],[0.0166010474471876,0.05814726571559037]],["CR0.20MO0.17FE0.63",["MO","CR"],[0.012213043339866891,0.057295881602903664]]],
			[["CR",["MO","CR"],[0.01664501960102338,0.05481858691916952]],["CR0.20MO0.17FE0.63",["MO","CR"],[0.0122946284360132,0.05422302341459684]]],
			[["CR",["MO","CR"],[0.016614084876500013,0.05152721701685925]],["CR0.20MO0.17FE0.63",["MO","CR"],[0.012376213532159452,0.05115016522629001]]],
			[["CR",["MO","CR"],[0.016583150151976644,0.04823584711454876]],["CR0.20MO0.17FE0.63",["MO","CR"],[0.012439250832866233,0.04808632601649132]]],
			[["CR",["MO","CR"],[0.016552215427453332,0.04494447721223849]],["CR0.20MO0.17FE0.63",["MO","CR"],[0.012468805332012722,0.04503876802289697]]],
			[["CR",["MO","CR"],[0.01645189213706405,0.04168884176677978]],["CR0.20MO0.17FE0.63",["MO","CR"],[0.012498359831159045,0.041991210029302506]]],
			[["CR",["MO","CR"],[0.016350657620249343,0.03843367559433408]],["CR0.20MO0.17FE0.63",["MO","CR"],[0.01251020453149232,0.03895248106286542]]],
			[["CR",["MO","CR"],[0.01624942310343469,0.03517850942188838]],["CR0.20MO0.17FE0.63",["MO","CR"],[0.012492465073848158,0.03592850095591382]]],
			[["CR",["MO","CR"],[0.016100324256316245,0.0319487194330208]],["CR0.20MO0.17FE0.63",["MO","CR"],[0.012474725616204052,0.032904520848962227]]],
			[["CR",["MO","CR"],[0.015935683341713636,0.028727169366349115]],["CR0.20MO0.17FE0.63",["MO","CR"],[0.012446757586768664,0.029885754339089576]]],
			[["CR",["MO","CR"],[0.01577104242711108,0.02550561929967765]],["CR0.20MO0.17FE0.63",["MO","CR"],[0.012385978384462537,0.02688371198568118]]],
			[["CR",["MO","CR"],[0.015586144315760164,0.022295086822265553]],["CR0.20MO0.17FE0.63",["MO","CR"],[0.012325199182156354,0.023881669632272673]]],
			[["CR",["MO","CR"],[0.015364289538735032,0.019104654527907883]],["CR0.20MO0.17FE0.63",["MO","CR"],[0.012264419979850283,0.020879627278864277]]],
			[["CR",["MO","CR"],[0.0151424347617099,0.015914222233550213]],["CR0.20MO0.17FE0.63",["MO","CR"],[0.01216696444163401,0.017896650633701272]]],
			[["CR",["MO","CR"],[0.014920579984684657,0.012723789939192431]],["CR0.20MO0.17FE0.63",["MO","CR"],[0.012067354214656878,0.01491479407499885]]],
			[["CR",["MO","CR"],[0.014657786884672341,0.009556133557630964]],["CR0.20MO0.17FE0.63",["MO","CR"],[0.011967743987679802,0.011932937516296427]]],
			[["CR",["MO","CR"],[0.01438380451217297,0.0063947022941452936]],["CR0.20MO0.17FE0.63",["MO","CR"],[0.01185020236172446,0.008960569063595214]]],
			[["CR",["MO","CR"],[0.0141098221396736,0.0032332710306597345]],["CR0.20MO0.17FE0.63",["MO","CR"],[0.011714324910954144,0.005997902712201242]]]],
	"reference": "C-A58757"
}

File: MPDS-datasets/3-ternary/Cr_Fe_Mo_950/CRFEMO_MO5.1FE7.9RT_(CR0.48FE0.52HT,MO0.5FE0.5HT)_CR_CR0.20MO0.17FE0.63.json
{
    "components": [
        "CR",
        "FE",
        "MO"
    ],
    "phases": [
        "MO5.1FE7.9RT",
        "(CR0.48FE0.52HT,MO0.5FE0.5HT)",
        "CR",
        "CR0.20MO0.17FE0.63"
    ],
    "conditions": {
        "P": [
            101325
        ],
        "T": [
            1223,
            1223,
            1223,
            1223,
            1223,
            1223,
            1223,
            1223,
            1223,
            1223,
            1223,
            1223,
            1223,
            1223,
            1223,
            1223,
            1223,
            1223,
            1223,
            1223,
            1223,
            1223,
            1223,
            1223,
            1223,
            1223,
            1223,
            1223,
            1223,
            1223,
            1223,
            1223,
            1223,
            1223,
            1223,
            1223,
            1223,
            1223,
            1223,
            1223,
            1223,
            1223
        ]
    },
    "broadcast_conditions": false,
    "output": "ZPF",
    "values":
			[[["(CR0.48FE0.52HT,MO0.5FE0.5HT)",["MO","CR"],[0.34148226588393443,0.36783226588393436]],["MO5.1FE7.9RT",["MO","CR"],[0.4018090071718077,0.21823100717180766]],["CR",["MO","CR"],[0.7898001154897771,0.17792011548977704]]],
			[["MO5.1FE7.9RT",["MO","CR"],[0.3992432402003855,0.21954774121208376]],["(CR0.48FE0.52HT,MO0.5FE0.5HT)",["MO","CR"],[0.336296899402998,0.3719983298441505]]],
			[["MO5.1FE7.9RT",["MO","CR"],[0.39742145776117355,0.2200670476120843]],["(CR0.48FE0.52HT,MO0.5FE0.5HT)",["MO","CR"],[0.3314973405431969,0.37629820142550185]]],
			[["MO5.1FE7.9RT",["MO","CR"],[0.39562732625481334,0.2204760932278207]],["(CR0.48FE0.52HT,MO0.5FE0.5HT)",["MO","CR"],[0.3314973405431969,0.37629820142550185]]],
			[["MO5.1FE7.9RT",["MO","CR"],[0.39388471764742383,0.22074210031850372]],["(CR0.48FE0.52HT,MO0.5FE0.5HT)",["MO","CR"],[0.3266643265225853,0.3805443292375159]]],
			[["MO5.1FE7.9RT",["MO","CR"],[0.3921697482734398,0.22093137501914506]],["(CR0.48FE0.52HT,MO0.5FE0.5HT)",["MO","CR"],[0.3217094729343681,0.38459472887310153]]],
			[["MO5.1FE7.9RT",["MO","CR"],[0.39053135723611887,0.22095469661652722]],["(CR0.48FE0.52HT,MO0.5FE0.5HT)",["MO","CR"],[0.3167546193461508,0.38864512850868715]]],
			[["MO5.1FE7.9RT",["MO","CR"],[0.3889140026236328,0.2209324301254898]],["(CR0.48FE0.52HT,MO0.5FE0.5HT)",["MO","CR"],[0.31171819951888885,0.3925138343837946]]],
			[["MO5.1FE7.9RT",["MO","CR"],[0.3873916294934212,0.22073912672989882]],["(CR0.48FE0.52HT,MO0.5FE0.5HT)",["MO","CR"],[0.30662310958871253,0.39625184903480004]]],
			[["MO5.1FE7.9RT",["MO","CR"],[0.38588252935956363,0.22052192212581745]],["(CR0.48FE0.52HT,MO0.5FE0.5HT)",["MO","CR"],[0.30151535506951477,0.39994572339327683]]],
			[["MO5.1FE7.9RT",["MO","CR"],[0.38447584003020885,0.22014532006762155]],["(CR0.48FE0.52HT,MO0.5FE0.5HT)",["MO","CR"],[0.2963092681633407,0.4032968767744818]]],
			[["MO5.1FE7.9RT",["MO","CR"],[0.38307950336717544,0.2197526045860132]],["(CR0.48FE0.52HT,MO0.5FE0.5HT)",["MO","CR"],[0.2911031812571666,0.40664803015568673]]],
			[["MO5.1FE7.9RT",["MO","CR"],[0.38177910092513745,0.21922732146376478]],["(CR0.48FE0.52HT,MO0.5FE0.5HT)",["MO","CR"],[0.2858469701547538,0.40962910011374576]]],
			[["MO5.1FE7.9RT",["MO","CR"],[0.3804943663442863,0.2186803875544474]],["(CR0.48FE0.52HT,MO0.5FE0.5HT)",["MO","CR"],[0.28057750867125897,0.4125123381511585]]],
			[["MO5.1FE7.9RT",["MO","CR"],[0.37928685774545956,0.21803686026882674]],["(CR0.48FE0.52HT,MO0.5FE0.5HT)",["MO","CR"],[0.27531018657401557,0.4150721214729769]]],
			[["MO5.1FE7.9RT",["MO","CR"],[0.37810966379923683,0.21735541576195838]],["(CR0.48FE0.52HT,MO0.5FE0.5HT)",["MO","CR"],[0.2700443713051176,0.41740408677755636]]],
			[["MO5.1FE7.9RT",["MO","CR"],[0.3769798301554029,0.2166195629320513]],["(CR0.48FE0.52HT,MO0.5FE0.5HT)",["MO","CR"],[0.2648198608253195,0.41944171248553996]]],
			[["MO5.1FE7.9RT",["MO","CR"],[0.37590318739708795,0.2158226035057742]],["(CR0.48FE0.52HT,MO0.5FE0.5HT)",["MO","CR"],[0.259641620572605,0.42114961468516077]]],
			[["MO5.1FE7.9RT",["MO","CR"],[0.3748368609128164,0.21501463160914125]],["(CR0.48FE0.52HT,MO0.5FE0.5HT)",["MO","CR"],[0.25453749285548055,0.42257935355810794]]],
			[["MO5.1FE7.9RT",["MO","CR"],[0.3738529944177248,0.21411863489050964]],["(CR0.48FE0.52HT,MO0.5FE0.5HT)",["MO","CR"],[0.24953869176327514,0.4236137746330404]]],
			[["MO5.1FE7.9RT",["MO","CR"],[0.37286912792263316,0.21322263817187803]],["(CR0.48FE0.52HT,MO0.5FE0.5HT)",["MO","CR"],[0.24463987604411472,0.42438895982857905]]],
			[["MO5.1FE7.9RT",["MO","CR"],[0.3719390393270009,0.21227281577566348]],["(CR0.48FE0.52HT,MO0.5FE0.5HT)",["MO","CR"],[0.23990748515690105,0.42473264903276686]]],
			[["MO5.1FE7.9RT",["MO","CR"],[0.3710405005641346,0.21129141551673358]],["(CR0.48FE0.52HT,MO0.5FE0.5HT)",["MO","CR"],[0.23528343744117533,0.42485915131619545]]],
			[["MO5.1FE7.9RT",["MO","CR"],[0.37014376902956736,0.21030830645271037]],["(CR0.48FE0.52HT,MO0.5FE0.5HT)",["MO","CR"],[0.23088695166451606,0.4245294783174254]]],
			[["MO5.1FE7.9RT",["MO","CR"],[0.3693221613207705,0.2092541648710018]],["(CR0.48FE0.52HT,MO0.5FE0.5HT)",["MO","CR"],[0.2265741277655378,0.42406186264958934]]],
			[["MO5.1FE7.9RT",["MO","CR"],[0.36850055361197365,0.20820002328929332]],["(CR0.48FE0.52HT,MO0.5FE0.5HT)",["MO","CR"],[0.22255765115799556,0.42310562614889247]]],
			[["MO5.1FE7.9RT",["MO","CR"],[0.3676992730280897,0.20712761236148292]],["(CR0.48FE0.52HT,MO0.5FE0.5HT)",["MO","CR"],[0.21855548917330941,0.4221292014297868]]],
			[["MO5.1FE7.9RT",["MO","CR"],[0.366948146222544,0.20601012488011627]],["(CR0.48FE0.52HT,MO0.5FE0.5HT)",["MO","CR"],[0.21493647338443994,0.4206124174457988]]],
			[["MO5.1FE7.9RT",["MO","CR"],[0.36619701941699845,0.20489263739874963]],["(CR0.48FE0.52HT,MO0.5FE0.5HT)",["MO","CR"],[0.21131745759557044,0.4190956334618108]]],
			[["MO5.1FE7.9RT",["MO","CR"],[0.36547255607467044,0.2037522530519108]],["(CR0.48FE0.52HT,MO0.5FE0.5HT)",["MO","CR"],[0.20799082320111284,0.41721651962844286]]],
			[["MO5.1FE7.9RT",["MO","CR"],[0.3647845562843476,0.2025805561543319]],["(CR0.48FE0.52HT,MO0.5FE0.5HT)",["MO","CR"],[0.20476571310616143,0.4152115931241884]]],
			[["MO5.1FE7.9RT",["MO","CR"],[0.36409655649402467,0.20140885925675311]],["(CR0.48FE0.52HT,MO0.5FE0.5HT)",["MO","CR"],[0.20165890714033252,0.41307530922266933]]],
			[["MO5.1FE7.9RT",["MO","CR"],[0.363432941961374,0.20021706310672172]],["(CR0.48FE0.52HT,MO0.5FE0.5HT)",["MO","CR"],[0.19880965342382478,0.4106530556480592]]],
			[["MO5.1FE7.9RT",["MO","CR"],[0.3628023686723641,0.19899803311293884]],["(CR0.48FE0.52HT,MO0.5FE0.5HT)",["MO","CR"],[0.19596039970731705,0.4082308020734492]]],
			[["MO5.1FE7.9RT",["MO","CR"],[0.3621717953833542,0.19777900311915597]],["(CR0.48FE0.52HT,MO0.5FE0.5HT)",["MO","CR"],[0.19336747520809275,0.40554974210893224]]],
			[["MO5.1FE7.9RT",["MO","CR"],[0.36155653473971505,0.196547814005535]],["(CR0.48FE0.52HT,MO0.5FE0.5HT)",["MO","CR"],[0.1908674612371142,0.40277487372626286]]],
			[["MO5.1FE7.9RT",["MO","CR"],[0.3609779723162806,0.19528748439747257]],["(CR0.48FE0.52HT,MO0.5FE0.5HT)",["MO","CR"],[0.18836744726613572,0.4000000053435935]]],
			[["MO5.1FE7.9RT",["MO","CR"],[0.36039940989284625,0.1940271547894099]],["(CR0.48FE0.52HT,MO0.5FE0.5HT)",["MO","CR"],[0.18618099173456737,0.39693388401935936]]],
			[["MO5.1FE7.9RT",["MO","CR"],[0.35982238244523695,0.19276564720451272]],["(CR0.48FE0.52HT,MO0.5FE0.5HT)",["MO","CR"],[0.18399982382059996,0.393862851220942]]],
			[["MO5.1FE7.9RT",["MO","CR"],[0.35929133988639606,0.19146884972591316]],["(CR0.48FE0.52HT,MO0.5FE0.5HT)",["MO","CR"],[0.18183319674175857,0.39077927657727474]]],
			[["MO5.1FE7.9RT",["MO","CR"],[0.3587602973275551,0.1901720522473137]],["(CR0.48FE0.52HT,MO0.5FE0.5HT)",["MO","CR"],[0.1799406127844214,0.3874593326747655]]],
			[["CR0.20MO0.17FE0.63",["MO","CR"],[0.17153247019682555,0.27853447019682553]],["MO5.1FE7.9RT",["MO","CR"],[0.3585229415940794,0.1880469415940793]],["(CR0.48FE0.52HT,MO0.5FE0.5HT)",["MO","CR"],[0.1755369577566874,0.38095295775668747]]]],
	"reference": "C-A58757"
}
