Repository: RushiGong/ESPEI-datasets

File: MPDS-datasets/3-ternary/Cr_Fe_Nb_1000/CRFENB_(CR,FE)_NBCR2RT_NBFE2.json
{
    "components": [
        "CR",
        "FE",
        "NB"
    ],
    "phases": [
        "(CR,FE)",
        "NBCR2RT",
        "NBFE2"
    ],
    "conditions": {
        "P": [
            101325
        ],
        "T": [
            1273,
            1273,
            1273,
            1273,
            1273,
            1273,
            1273,
            1273,
            1273,
            1273,
            1273,
            1273,
            1273,
            1273,
            1273,
            1273,
            1273,
            1273,
            1273,
            1273,
            1273,
            1273,
            1273,
            1273,
            1273,
            1273,
            1273,
            1273,
            1273,
            1273,
            1273,
            1273,
            1273,
            1273,
            1273,
            1273,
            1273,
            1273,
            1273,
            1273,
            1273,
            1273
        ]
    },
    "broadcast_conditions": false,
    "output": "ZPF",
    "values":
			[[["NBFE2",["NB","CR"],[0.27766891623659784,0.6187669162365979]],["NBCR2RT",["NB","CR"],[0.3308501058639854,0.6422501058639853]],["(CR,FE)",["NB","CR"],[0.0120363455711851,0.9829199455711851]]],
			[["(CR,FE)",["NB","CR"],[0.01255407239558658,0.982999350444367]],["NBCR2RT",["NB","CR"],[0.3302023958393063,0.6440603053495499]]],
			[["(CR,FE)",["NB","CR"],[0.012558315585696915,0.9831062716832579]],["NBCR2RT",["NB","CR"],[0.330151600566191,0.6447136377812741]]],
			[["(CR,FE)",["NB","CR"],[0.01256255877580725,0.9832131929221487]],["NBCR2RT",["NB","CR"],[0.330151600566191,0.6447136377812741]]],
			[["(CR,FE)",["NB","CR"],[0.012566801965917586,0.9833201141610395]],["NBCR2RT",["NB","CR"],[0.33010606142365995,0.6453646269493476]]],
			[["(CR,FE)",["NB","CR"],[0.012571045156027923,0.9834270353999304]],["NBCR2RT",["NB","CR"],[0.3300660825345429,0.6460131372711471]]],
			[["(CR,FE)",["NB","CR"],[0.012575288346138257,0.9835339566388211]],["NBCR2RT",["NB","CR"],[0.33003083543227596,0.646659475376695]]],
			[["(CR,FE)",["NB","CR"],[0.012579531536248594,0.983640877877712]],["NBCR2RT",["NB","CR"],[0.33000218623457733,0.6473027845893564]]],
			[["(CR,FE)",["NB","CR"],[0.012583774726358929,0.9837477991166028]],["NBCR2RT",["NB","CR"],[0.32997664612107225,0.6479446253382725]]],
			[["(CR,FE)",["NB","CR"],[0.012588017916469265,0.9838547203554937]],["NBCR2RT",["NB","CR"],[0.32995884658254193,0.648582810105873]]],
			[["(CR,FE)",["NB","CR"],[0.0125922611065796,0.9839616415943845]],["NBCR2RT",["NB","CR"],[0.3299419612770184,0.6492205516995564]]],
			[["(CR,FE)",["NB","CR"],[0.012596504296689934,0.9840685628332753]],["NBCR2RT",["NB","CR"],[0.3299341658121972,0.6498538869982555]]],
			[["(CR,FE)",["NB","CR"],[0.01260074748680027,0.9841754840721662]],["NBCR2RT",["NB","CR"],[0.32992637034737593,0.6504872222969547]]],
			[["(CR,FE)",["NB","CR"],[0.012604990676910606,0.9842824053110569]],["NBCR2RT",["NB","CR"],[0.32992725900238207,0.6511162420508358]]],
			[["(CR,FE)",["NB","CR"],[0.012609233867020942,0.9843893265499478]],["NBCR2RT",["NB","CR"],[0.32992992939714305,0.6517443763749994]]],
			[["(CR,FE)",["NB","CR"],[0.012613477057131277,0.9844962477888386]],["NBCR2RT",["NB","CR"],[0.32993744293092875,0.6523700458747987]]],
			[["(CR,FE)",["NB","CR"],[0.012617720247241612,0.9846031690277294]],["NBCR2RT",["NB","CR"],[0.3299497632253747,0.652993269064317]]],
			[["(CR,FE)",["NB","CR"],[0.012621963437351948,0.9847100902666203]],["NBCR2RT",["NB","CR"],[0.3299630991103975,0.6536159637162042]]],
			[["(CR,FE)",["NB","CR"],[0.012626206627462284,0.984817011505511]],["NBCR2RT",["NB","CR"],[0.32998505206154904,0.6542341738407407]]],
			[["(CR,FE)",["NB","CR"],[0.01263044981757262,0.9849239327444019]],["NBCR2RT",["NB","CR"],[0.3300070050127005,0.6548523839652773]]],
			[["(CR,FE)",["NB","CR"],[0.012634693007682956,0.9850308539832927]],["NBCR2RT",["NB","CR"],[0.3300349060037392,0.6554674314313259]]],
			[["(CR,FE)",["NB","CR"],[0.01263893619779329,0.9851377752221835]],["NBCR2RT",["NB","CR"],[0.33006615199925676,0.6560807003103092]]],
			[["(CR,FE)",["NB","CR"],[0.012643179387903625,0.9852446964610744]],["NBCR2RT",["NB","CR"],[0.33009836563508166,0.6566934439338459]]],
			[["(CR,FE)",["NB","CR"],[0.01264742257801396,0.9853516176999652]],["NBCR2RT",["NB","CR"],[0.33013890959485936,0.6573016656828861]]],
			[["(CR,FE)",["NB","CR"],[0.012651665768124298,0.985458538938856]],["NBCR2RT",["NB","CR"],[0.33017945355463696,0.6579098874319265]]],
			[["(CR,FE)",["NB","CR"],[0.012655908958234633,0.9855654601777468]],["NBCR2RT",["NB","CR"],[0.3302244461530236,0.6585156457737624]]],
			[["(CR,FE)",["NB","CR"],[0.012660152148344967,0.9856723814166376]],["NBCR2RT",["NB","CR"],[0.33027394186358017,0.6591189105439834]]],
			[["(CR,FE)",["NB","CR"],[0.012664395338455302,0.9857793026555285]],["NBCR2RT",["NB","CR"],[0.3303234375741367,0.6597221753142044]]],
			[["(CR,FE)",["NB","CR"],[0.012668638528565639,0.9858862238944193]],["NBCR2RT",["NB","CR"],[0.33038025304532426,0.6603213081638969]]],
			[["(CR,FE)",["NB","CR"],[0.012672881718675975,0.9859931451333102]],["NBCR2RT",["NB","CR"],[0.3304387065372092,0.6609195163697812]]],
			[["(CR,FE)",["NB","CR"],[0.01267712490878631,0.9861000663722009]],["NBCR2RT",["NB","CR"],[0.33049768782763045,0.6615174211787107]]],
			[["(CR,FE)",["NB","CR"],[0.012681368098896645,0.9862069876110917]],["NBCR2RT",["NB","CR"],[0.3305643833413636,0.6621108915837899]]],
			[["(CR,FE)",["NB","CR"],[0.012685611289006981,0.9863139088499826]],["NBCR2RT",["NB","CR"],[0.3306310788550969,0.6627043619888688]]],
			[["(CR,FE)",["NB","CR"],[0.012689854479117316,0.9864208300888734]],["NBCR2RT",["NB","CR"],[0.3306997248606417,0.6632966917368381]]],
			[["(CR,FE)",["NB","CR"],[0.012694097669227652,0.9865277513277643]],["NBCR2RT",["NB","CR"],[0.33077470254806884,0.6638853186864089]]],
			[["(CR,FE)",["NB","CR"],[0.012698340859337987,0.986634672566655]],["NBCR2RT",["NB","CR"],[0.33084968023549594,0.6644739456359796]]],
			[["(CR,FE)",["NB","CR"],[0.012702584049448323,0.9867415938055459]],["NBCR2RT",["NB","CR"],[0.33092728977120256,0.6650610075967152]]],
			[["(CR,FE)",["NB","CR"],[0.012706827239558658,0.9868485150444367]],["NBCR2RT",["NB","CR"],[0.3310102234931822,0.6656449036104853]]],
			[["(CR,FE)",["NB","CR"],[0.012711070429668993,0.9869554362833275]],["NBCR2RT",["NB","CR"],[0.3310931572151618,0.6662287996242555]]],
			[["(CR,FE)",["NB","CR"],[0.01271531361977933,0.9870623575222184]],["NBCR2RT",["NB","CR"],[0.33117891251091286,0.6668109903135575]]],
			[["(CR,FE)",["NB","CR"],[0.012719556809889666,0.9871692787611092]],["NBCR2RT",["NB","CR"],[0.33126994167394186,0.6673899935423717]]],
			[["NBFE2",["NB","CR"],[0.27766891623659784,0.6187669162365979]],["NBCR2RT",["NB","CR"],[0.3308501058639854,0.6422501058639853]],["(CR,FE)",["NB","CR"],[0.0120363455711851,0.9829199455711851]]]],
	"reference": "C-A58757"
}

File: MPDS-datasets/3-ternary/Cr_Fe_Nb_1000/CRFENB_(CR,FE)_NBFE2_NBFE2_NBCR2RT.json
{
    "components": [
        "CR",
        "FE",
        "NB"
    ],
    "phases": [
        "(CR,FE)",
        "NBFE2",
        "NBFE2",
        "NBCR2RT"
    ],
    "conditions": {
        "P": [
            101325
        ],
        "T": [
            1273,
            1273,
            1273,
            1273,
            1273,
            1273,
            1273,
            1273,
            1273,
            1273,
            1273,
            1273,
            1273,
            1273,
            1273,
            1273,
            1273,
            1273,
            1273,
            1273,
            1273,
            1273,
            1273,
            1273,
            1273,
            1273,
            1273,
            1273,
            1273,
            1273,
            1273,
            1273,
            1273,
            1273,
            1273,
            1273,
            1273,
            1273,
            1273,
            1273,
            1273,
            1273
        ]
    },
    "broadcast_conditions": false,
    "output": "ZPF",
    "values":
			[[["NBFE2",["NB","CR"],[0.004515061186412039,0.11821506118641212]],["(CR,FE)",["NB","CR"],[0.004870263249144691,0.1340002632491446]],["NBFE2",["NB","CR"],[0.2739089332218435,0.006184933221843436]]],
			[["(CR,FE)",["NB","CR"],[0.005518486877706008,0.15488405561095364]],["NBFE2",["NB","CR"],[0.27331356678161967,0.021886709579213792]]],
			[["(CR,FE)",["NB","CR"],[0.005660104192330873,0.17557124165882598]],["NBFE2",["NB","CR"],[0.27317275730739715,0.03693674280822212]]],
			[["(CR,FE)",["NB","CR"],[0.005777502762033648,0.19627064156270446]],["NBFE2",["NB","CR"],[0.27317275730739715,0.03693674280822212]]],
			[["(CR,FE)",["NB","CR"],[0.0058746953877543695,0.2169802316102527]],["NBFE2",["NB","CR"],[0.273024978856684,0.05199020907831875]]],
			[["(CR,FE)",["NB","CR"],[0.005971888013475091,0.23768982165780117]],["NBFE2",["NB","CR"],[0.2728708978636365,0.06704678009225051]]],
			[["(CR,FE)",["NB","CR"],[0.00603817107882515,0.2584149570836056]],["NBFE2",["NB","CR"],[0.272716873467018,0.08210332324440506]]],
			[["(CR,FE)",["NB","CR"],[0.0061032286544263625,0.27914070884627984]],["NBFE2",["NB","CR"],[0.27256291977367153,0.09715983159014396]]],
			[["(CR,FE)",["NB","CR"],[0.0061616898693893085,0.2998697716276366]],["NBFE2",["NB","CR"],[0.272408966080325,0.11221633993588287]]],
			[["(CR,FE)",["NB","CR"],[0.00620436953240272,0.3206067559002841]],["NBFE2",["NB","CR"],[0.2722619870294174,0.12726941340592157]]],
			[["(CR,FE)",["NB","CR"],[0.006247049195416188,0.34134374017293156]],["NBFE2",["NB","CR"],[0.2721155723334587,0.1423222089421281]]],
			[["(CR,FE)",["NB","CR"],[0.006282394704315186,0.3620844011172841]],["NBFE2",["NB","CR"],[0.27196986045656407,0.1573746579835953]]],
			[["(CR,FE)",["NB","CR"],[0.006312131988509495,0.3828278735107511]],["NBFE2",["NB","CR"],[0.2718369361152506,0.17242080268012305]]],
			[["(CR,FE)",["NB","CR"],[0.0063418692727038595,0.40357134590421784]],["NBFE2",["NB","CR"],[0.2717040117739372,0.1874669473766507]]],
			[["(CR,FE)",["NB","CR"],[0.0063676570801786125,0.4243167969273861]],["NBFE2",["NB","CR"],[0.2715710874326238,0.20251309207317858]]],
			[["(CR,FE)",["NB","CR"],[0.0063924605624368636,0.44506274108299904]],["NBFE2",["NB","CR"],[0.2714548559066339,0.2175509937951028]]],
			[["(CR,FE)",["NB","CR"],[0.0064173326878951276,0.4658086508510366]],["NBFE2",["NB","CR"],[0.27134026454017646,0.23258808560011912]]],
			[["(CR,FE)",["NB","CR"],[0.006445733259597963,0.4865527930046474]],["NBFE2",["NB","CR"],[0.27122567317371915,0.24762517740513523]]],
			[["(CR,FE)",["NB","CR"],[0.006474133831300771,0.5072969351582581]],["NBFE2",["NB","CR"],[0.27112554511369347,0.262655111596763]]],
			[["(CR,FE)",["NB","CR"],[0.006505304257519495,0.5280396889773001]],["NBFE2",["NB","CR"],[0.27103564544406666,0.27767998395384996]]],
			[["(CR,FE)",["NB","CR"],[0.006544998817167885,0.5487781702437434]],["NBFE2",["NB","CR"],[0.27094574577443986,0.2927048563109371]]],
			[["(CR,FE)",["NB","CR"],[0.006584693376816331,0.5695166515101866]],["NBFE2",["NB","CR"],[0.27086102395557365,0.30772715893091296]]],
			[["(CR,FE)",["NB","CR"],[0.006634410124062379,0.5902501036940083]],["NBFE2",["NB","CR"],[0.2708028879888944,0.32273626714761994]]],
			[["(CR,FE)",["NB","CR"],[0.0066940731328940795,0.610978564894494]],["NBFE2",["NB","CR"],[0.27074475202221504,0.3377453753643269]]],
			[["(CR,FE)",["NB","CR"],[0.006753736141725752,0.6317070260949795]],["NBFE2",["NB","CR"],[0.2706866160555357,0.3527544835810341]]],
			[["(CR,FE)",["NB","CR"],[0.006837952798542907,0.6524231441276312]],["NBFE2",["NB","CR"],[0.2706586455177111,0.3677485655724073]]],
			[["(CR,FE)",["NB","CR"],[0.006927859652978846,0.6731364016865864]],["NBFE2",["NB","CR"],[0.27064197522481775,0.3827370186026451]]],
			[["(CR,FE)",["NB","CR"],[0.007025991946786381,0.6938455136342729]],["NBFE2",["NB","CR"],[0.27062530493192427,0.39772547163288263]]],
			[["(CR,FE)",["NB","CR"],[0.007157436650460203,0.7145378361685938]],["NBFE2",["NB","CR"],[0.2706284294176347,0.4127040168743412]]],
			[["(CR,FE)",["NB","CR"],[0.007288881354134025,0.7352301587029145]],["NBFE2",["NB","CR"],[0.27066608642268897,0.4276652777139627]]],
			[["(CR,FE)",["NB","CR"],[0.007458394024991252,0.7559032281386038]],["NBFE2",["NB","CR"],[0.2707037434277433,0.4426265385535839]]],
			[["(CR,FE)",["NB","CR"],[0.007645562933084091,0.776567367828312]],["NBFE2",["NB","CR"],[0.270753334547167,0.457581787389034]]],
			[["(CR,FE)",["NB","CR"],[0.007854201633853683,0.7972205987335343]],["NBFE2",["NB","CR"],[0.2708661265813622,0.4725051977359731]]],
			[["(CR,FE)",["NB","CR"],[0.008115348820992685,0.8178471501188322]],["NBFE2",["NB","CR"],[0.27097891861555734,0.48742860808291244]]],
			[["(CR,FE)",["NB","CR"],[0.008380618832956724,0.8384715938636099]],["NBFE2",["NB","CR"],[0.27111297316829275,0.5023412093769044]]],
			[["(CR,FE)",["NB","CR"],[0.008740105740786458,0.8590478727321599]],["NBFE2",["NB","CR"],[0.271334194153656,0.5172094985832326]]],
			[["(CR,FE)",["NB","CR"],[0.009099592648616178,0.8796241516007097]],["NBFE2",["NB","CR"],[0.2715554151390193,0.5320777877895608]]],
			[["(CR,FE)",["NB","CR"],[0.009586800607776065,0.9001346041591639]],["NBFE2",["NB","CR"],[0.2718711293481137,0.5468973852466609]]],
			[["(CR,FE)",["NB","CR"],[0.010092204289211468,0.9206356040665739]],["NBFE2",["NB","CR"],[0.2722607375408364,0.5616789056102061]]],
			[["(CR,FE)",["NB","CR"],[0.010768797602516304,0.9410473929975672]],["NBFE2",["NB","CR"],[0.27275102516308,0.5764073726444265]]],
			[["(CR,FE)",["NB","CR"],[0.01155063044044038,0.9614034792340548]],["NBFE2",["NB","CR"],[0.2734375484546857,0.5910324327002652]]],
			[["NBFE2",["NB","CR"],[0.27766891623659784,0.6187669162365979]],["NBCR2RT",["NB","CR"],[0.3308501058639854,0.6422501058639853]],["(CR,FE)",["NB","CR"],[0.0120363455711851,0.9829199455711851]]]],
	"reference": "C-A58757"
}

File: MPDS-datasets/3-ternary/Cr_Fe_Nb_1000/CRFENB_NB6.33FE6.67_NBFE2.json
{
    "components": [
        "CR",
        "FE",
        "NB"
    ],
    "phases": [
        "NB6.33FE6.67",
        "NB6.33FE6.67",
        "NBFE2"
    ],
    "conditions": {
        "P": [
            101325
        ],
        "T": [
            1273,
            1273,
            1273,
            1273,
            1273,
            1273,
            1273,
            1273,
            1273,
            1273,
            1273,
            1273,
            1273,
            1273,
            1273,
            1273,
            1273,
            1273,
            1273,
            1273,
            1273,
            1273,
            1273,
            1273,
            1273,
            1273,
            1273,
            1273,
            1273,
            1273,
            1273,
            1273,
            1273,
            1273,
            1273,
            1273,
            1273,
            1273,
            1273,
            1273,
            1273
        ]
    },
    "broadcast_conditions": false,
    "output": "ZPF",
    "values":
			[[["NB6.33FE6.67",["NB","CR"],[0.4879619306922394,0.0025583475126678135]],["NB6.33FE6.67",["NB","CR"],[0.9746860935663455,0.0006312642980528249]]],
			[["NB6.33FE6.67",["NB","CR"],[0.4881526976391904,0.005079531280047123]],["NB6.33FE6.67",["NB","CR"],[0.9746141024715818,0.0010024439349962666]]],
			[["NB6.33FE6.67",["NB","CR"],[0.48834346458614125,0.007600715047426654]],["NB6.33FE6.67",["NB","CR"],[0.9746141024715818,0.0010024439349962666]]],
			[["NB6.33FE6.67",["NB","CR"],[0.4885326004243033,0.010122803118218338]],["NB6.33FE6.67",["NB","CR"],[0.9745421113768178,0.0013736235719398193]]],
			[["NB6.33FE6.67",["NB","CR"],[0.48872148901734097,0.0126450282642383]],["NB6.33FE6.67",["NB","CR"],[0.974470120282054,0.00174480320888315]]],
			[["NB6.33FE6.67",["NB","CR"],[0.4889103776103787,0.015167253410258263]],["NB6.33FE6.67",["NB","CR"],[0.9743981291872902,0.0021159828458265917]]],
			[["NB6.33FE6.67",["NB","CR"],[0.4890940014157744,0.017692389002331832]],["NB6.33FE6.67",["NB","CR"],[0.9743261380925262,0.0024871624827702554]]],
			[["NB6.33FE6.67",["NB","CR"],[0.48927366886518386,0.02021971172168402]],["NB6.33FE6.67",["NB","CR"],[0.9742541469977625,0.002858342119713586]]],
			[["NB6.33FE6.67",["NB","CR"],[0.48945333631459353,0.022747034441035985]],["NB6.33FE6.67",["NB","CR"],[0.9741821559029986,0.003229521756657028]]],
			[["NB6.33FE6.67",["NB","CR"],[0.4896287812799388,0.025276676336969284]],["NB6.33FE6.67",["NB","CR"],[0.9741101648082348,0.0036007013936005805]]],
			[["NB6.33FE6.67",["NB","CR"],[0.4897928464881044,0.027812568503110757]],["NB6.33FE6.67",["NB","CR"],[0.9740381737134709,0.003971881030544022]]],
			[["NB6.33FE6.67",["NB","CR"],[0.48995691169627004,0.03034846066925212]],["NB6.33FE6.67",["NB","CR"],[0.9739661826187072,0.004343060667487353]]],
			[["NB6.33FE6.67",["NB","CR"],[0.4901209769044357,0.03288435283539348]],["NB6.33FE6.67",["NB","CR"],[0.9738941915239432,0.004714240304430906]]],
			[["NB6.33FE6.67",["NB","CR"],[0.4902617514929629,0.0354329068434337]],["NB6.33FE6.67",["NB","CR"],[0.9738222004291793,0.005085419941374458]]],
			[["NB6.33FE6.67",["NB","CR"],[0.4904024410867094,0.037981507058509]],["NB6.33FE6.67",["NB","CR"],[0.9737502093344155,0.0054565995783179]]],
			[["NB6.33FE6.67",["NB","CR"],[0.49054313068045585,0.04053010727358419]],["NB6.33FE6.67",["NB","CR"],[0.9736782182396516,0.005827779215261342]]],
			[["NB6.33FE6.67",["NB","CR"],[0.49065874812044286,0.04309213780312238]],["NB6.33FE6.67",["NB","CR"],[0.9736062271448879,0.006198958852204783]]],
			[["NB6.33FE6.67",["NB","CR"],[0.49076720325561085,0.04565800493987493]],["NB6.33FE6.67",["NB","CR"],[0.9735342360501239,0.006570138489148336]]],
			[["NB6.33FE6.67",["NB","CR"],[0.4908756583907786,0.048223872076627816]],["NB6.33FE6.67",["NB","CR"],[0.97346224495536,0.006941318126091778]]],
			[["NB6.33FE6.67",["NB","CR"],[0.49095689159600675,0.050804030571207415]],["NB6.33FE6.67",["NB","CR"],[0.9733902538605963,0.0073124977630351085]]],
			[["NB6.33FE6.67",["NB","CR"],[0.4910231047431397,0.053392074510547616]],["NB6.33FE6.67",["NB","CR"],[0.9733182627658323,0.007683677399978772]]],
			[["NB6.33FE6.67",["NB","CR"],[0.49108931789027277,0.05598011844988793]],["NB6.33FE6.67",["NB","CR"],[0.9732462716710686,0.008054857036922103]]],
			[["NB6.33FE6.67",["NB","CR"],[0.4911210195746133,0.05858579902473182]],["NB6.33FE6.67",["NB","CR"],[0.9731742805763047,0.008426036673865545]]],
			[["NB6.33FE6.67",["NB","CR"],[0.49113196132793496,0.061202088693101286]],["NB6.33FE6.67",["NB","CR"],[0.9731022894815409,0.008797216310809097]]],
			[["NB6.33FE6.67",["NB","CR"],[0.4911429030812565,0.06381837836147053]],["NB6.33FE6.67",["NB","CR"],[0.973030298386777,0.009168395947752539]]],
			[["NB6.33FE6.67",["NB","CR"],[0.4911003540703024,0.06646103255163405]],["NB6.33FE6.67",["NB","CR"],[0.9729583072920132,0.00953957558469598]]],
			[["NB6.33FE6.67",["NB","CR"],[0.4910396378695644,0.06911264098422576]],["NB6.33FE6.67",["NB","CR"],[0.9728863161972493,0.009910755221639422]]],
			[["NB6.33FE6.67",["NB","CR"],[0.4909753538841659,0.07176592346625044]],["NB6.33FE6.67",["NB","CR"],[0.9728143251024854,0.010281934858582975]]],
			[["NB6.33FE6.67",["NB","CR"],[0.49082098432884425,0.07446147523065005]],["NB6.33FE6.67",["NB","CR"],[0.9727423340077217,0.010653114495526306]]],
			[["NB6.33FE6.67",["NB","CR"],[0.49066661477352264,0.07715702699504967]],["NB6.33FE6.67",["NB","CR"],[0.9726703429129577,0.011024294132469858]]],
			[["NB6.33FE6.67",["NB","CR"],[0.4904462182641977,0.07988147896332443]],["NB6.33FE6.67",["NB","CR"],[0.9725983518181939,0.011395473769413411]]],
			[["NB6.33FE6.67",["NB","CR"],[0.49016626143560904,0.08263200066926246]],["NB6.33FE6.67",["NB","CR"],[0.97252636072343,0.011766653406356853]]],
			[["NB6.33FE6.67",["NB","CR"],[0.48984648588456803,0.08539824010795816]],["NB6.33FE6.67",["NB","CR"],[0.9724543696286662,0.012137833043300295]]],
			[["NB6.33FE6.67",["NB","CR"],[0.4893961439158634,0.08821601831870796]],["NB6.33FE6.67",["NB","CR"],[0.9723823785339024,0.012509012680243736]]],
			[["NB6.33FE6.67",["NB","CR"],[0.4889016094707231,0.09104854545020746]],["NB6.33FE6.67",["NB","CR"],[0.9723103874391384,0.012880192317187289]]],
			[["NB6.33FE6.67",["NB","CR"],[0.48821135450567865,0.09394639289570539]],["NB6.33FE6.67",["NB","CR"],[0.9722383963443747,0.01325137195413062]]],
			[["NB6.33FE6.67",["NB","CR"],[0.4873843235974044,0.09687726885476233]],["NB6.33FE6.67",["NB","CR"],[0.9721664052496108,0.013622551591074061]]],
			[["NB6.33FE6.67",["NB","CR"],[0.4863457953502235,0.09985921697286093]],["NB6.33FE6.67",["NB","CR"],[0.9720944141548469,0.013993731228017725]]],
			[["NB6.33FE6.67",["NB","CR"],[0.4848657467321553,0.10288019050055053]],["NB6.33FE6.67",["NB","CR"],[0.9720224230600831,0.014364910864961056]]],
			[["NB6.33FE6.67",["NB","CR"],[0.4829109239582302,0.10582238361099383]],["NB6.33FE6.67",["NB","CR"],[0.9719504319653193,0.014736090501904497]]],
			[["NB6.33FE6.67",["NB","CR"],[0.47878047353591335,0.10914847353591339]],["NBFE2",["NB","CR"],[0.3687329586349507,0.37790495863495066]],["NB6.33FE6.67",["NB","CR"],[0.9721945838572253,0.015868583857225338]]]],
	"reference": "C-A58757"
}

File: MPDS-datasets/3-ternary/Cr_Fe_Nb_1000/CRFENB_NBCR2RT_NB6.33FE6.67_NBFE2.json
{
    "components": [
        "CR",
        "FE",
        "NB"
    ],
    "phases": [
        "NBCR2RT",
        "NB6.33FE6.67",
        "NBFE2"
    ],
    "conditions": {
        "P": [
            101325
        ],
        "T": [
            1273,
            1273,
            1273,
            1273,
            1273,
            1273,
            1273,
            1273,
            1273,
            1273,
            1273,
            1273,
            1273,
            1273,
            1273,
            1273,
            1273,
            1273,
            1273,
            1273,
            1273,
            1273,
            1273,
            1273,
            1273,
            1273,
            1273,
            1273,
            1273,
            1273,
            1273,
            1273,
            1273,
            1273,
            1273,
            1273,
            1273,
            1273,
            1273,
            1273,
            1273,
            1273
        ]
    },
    "broadcast_conditions": false,
    "output": "ZPF",
    "values":
			[[["NBFE2",["NB","CR"],[0.3612564323645525,0.5637604323645525]],["NBCR2RT",["NB","CR"],[0.35695917287607526,0.6136191728760753]],["NB6.33FE6.67",["NB","CR"],[0.9703446373912344,0.02595663739123455]]],
			[["NBCR2RT",["NB","CR"],[0.35875855706245974,0.6129994739380703]],["NB6.33FE6.67",["NB","CR"],[0.9696662816535672,0.027179988970640334]]],
			[["NBCR2RT",["NB","CR"],[0.3594368484326484,0.6129681059856552]],["NB6.33FE6.67",["NB","CR"],[0.969649849612228,0.027275264246374276]]],
			[["NBCR2RT",["NB","CR"],[0.36011154985947447,0.6129442735949651]],["NB6.33FE6.67",["NB","CR"],[0.969649849612228,0.027275264246374276]]],
			[["NBCR2RT",["NB","CR"],[0.36077982700382294,0.6129339262574522]],["NB6.33FE6.67",["NB","CR"],[0.9696334175708888,0.027370539522108328]]],
			[["NBCR2RT",["NB","CR"],[0.3614451606409461,0.6129294669570075]],["NB6.33FE6.67",["NB","CR"],[0.9696169855295497,0.02746581479784227]]],
			[["NBCR2RT",["NB","CR"],[0.36210316900893214,0.6129396607397429]],["NB6.33FE6.67",["NB","CR"],[0.9696005534882105,0.02756109007357621]]],
			[["NBCR2RT",["NB","CR"],[0.3627596651359871,0.6129527491340772]],["NB6.33FE6.67",["NB","CR"],[0.9695841214468712,0.027656365349310263]]],
			[["NBCR2RT",["NB","CR"],[0.36340760750521917,0.6129822104529224]],["NB6.33FE6.67",["NB","CR"],[0.9695676894055321,0.027751640625044316]]],
			[["NBCR2RT",["NB","CR"],[0.36405554987445116,0.6130116717717677]],["NB6.33FE6.67",["NB","CR"],[0.969551257364193,0.027846915900778146]]],
			[["NBCR2RT",["NB","CR"],[0.36469444998733164,0.6130577762188739]],["NB6.33FE6.67",["NB","CR"],[0.9695348253228537,0.0279421911765122]]],
			[["NBCR2RT",["NB","CR"],[0.36533285474778426,0.6131047924089865]],["NB6.33FE6.67",["NB","CR"],[0.9695183932815146,0.02803746645224625]]],
			[["NBCR2RT",["NB","CR"],[0.3659649590326191,0.6131630061140684]],["NB6.33FE6.67",["NB","CR"],[0.9695019612401754,0.028132741727980193]]],
			[["NBCR2RT",["NB","CR"],[0.3665940823860971,0.6132265176768861]],["NB6.33FE6.67",["NB","CR"],[0.9694855291988361,0.028228017003714245]]],
			[["NBCR2RT",["NB","CR"],[0.36722005641033767,0.6132954482936888]],["NB6.33FE6.67",["NB","CR"],[0.969469097157497,0.028323292279448298]]],
			[["NBCR2RT",["NB","CR"],[0.36783995867455,0.6133748265940762]],["NB6.33FE6.67",["NB","CR"],[0.9694526651161579,0.028418567555182128]]],
			[["NBCR2RT",["NB","CR"],[0.3684598609387623,0.6134542048944637]],["NB6.33FE6.67",["NB","CR"],[0.9694362330748187,0.02851384283091607]]],
			[["NBCR2RT",["NB","CR"],[0.3690714044475441,0.6135475413698128]],["NB6.33FE6.67",["NB","CR"],[0.9694198010334795,0.028609118106650233]]],
			[["NBCR2RT",["NB","CR"],[0.3696823808206792,0.6136418248974653]],["NB6.33FE6.67",["NB","CR"],[0.9694033689921403,0.028704393382384175]]],
			[["NBCR2RT",["NB","CR"],[0.3702893624031968,0.6137425979537059]],["NB6.33FE6.67",["NB","CR"],[0.9693869369508011,0.028799668658118116]]],
			[["NBCR2RT",["NB","CR"],[0.3708917114394285,0.6138508965712174]],["NB6.33FE6.67",["NB","CR"],[0.9693705049094619,0.02889494393385228]]],
			[["NBCR2RT",["NB","CR"],[0.37149406047566014,0.6139591951887291]],["NB6.33FE6.67",["NB","CR"],[0.9693540728681228,0.02899021920958611]]],
			[["NBCR2RT",["NB","CR"],[0.37208873986427066,0.6140796402478907]],["NB6.33FE6.67",["NB","CR"],[0.9693376408267836,0.02908549448532005]]],
			[["NBCR2RT",["NB","CR"],[0.37268275946150603,0.6142011302204351]],["NB6.33FE6.67",["NB","CR"],[0.9693212087854445,0.029180769761054104]]],
			[["NBCR2RT",["NB","CR"],[0.37327429864174955,0.6143264570664104]],["NB6.33FE6.67",["NB","CR"],[0.9693047767441052,0.029276045036788156]]],
			[["NBCR2RT",["NB","CR"],[0.37386029908459334,0.6144603515985609]],["NB6.33FE6.67",["NB","CR"],[0.969288344702766,0.029371320312522098]]],
			[["NBCR2RT",["NB","CR"],[0.3744462995274371,0.6145942461307115]],["NB6.33FE6.67",["NB","CR"],[0.9692719126614269,0.02946659558825615]]],
			[["NBCR2RT",["NB","CR"],[0.37502727182532636,0.6147357476836541]],["NB6.33FE6.67",["NB","CR"],[0.9692554806200877,0.029561870863990092]]],
			[["NBCR2RT",["NB","CR"],[0.3756052723399805,0.6148817452121629]],["NB6.33FE6.67",["NB","CR"],[0.9692390485787485,0.029657146139724033]]],
			[["NBCR2RT",["NB","CR"],[0.3761832728546346,0.6150277427406718]],["NB6.33FE6.67",["NB","CR"],[0.9692226165374094,0.029752421415458086]]],
			[["NBCR2RT",["NB","CR"],[0.37675472650367947,0.6151834419102842]],["NB6.33FE6.67",["NB","CR"],[0.9692061844960702,0.029847696691192027]]],
			[["NBCR2RT",["NB","CR"],[0.37732527505830094,0.6153404823173351]],["NB6.33FE6.67",["NB","CR"],[0.9691897524547309,0.02994297196692608]]],
			[["NBCR2RT",["NB","CR"],[0.37789538646558113,0.6154981581116877]],["NB6.33FE6.67",["NB","CR"],[0.9691733204133918,0.030038247242660132]]],
			[["NBCR2RT",["NB","CR"],[0.3784584964449824,0.6156660103796181]],["NB6.33FE6.67",["NB","CR"],[0.9691568883720527,0.030133522518393963]]],
			[["NBCR2RT",["NB","CR"],[0.3790216064243837,0.6158338626475486]],["NB6.33FE6.67",["NB","CR"],[0.9691404563307134,0.030228797794128015]]],
			[["NBCR2RT",["NB","CR"],[0.37958350117541084,0.6160034489487898]],["NB6.33FE6.67",["NB","CR"],[0.9691240242893743,0.030324073069862068]]],
			[["NBCR2RT",["NB","CR"],[0.38013944223367035,0.6161815306915472]],["NB6.33FE6.67",["NB","CR"],[0.9691075922480351,0.03041934834559601]]],
			[["NBCR2RT",["NB","CR"],[0.38069538329192987,0.6163596124343046]],["NB6.33FE6.67",["NB","CR"],[0.9690911602066958,0.03051462362133006]]],
			[["NBCR2RT",["NB","CR"],[0.3812498706744193,0.6165397328714053]],["NB6.33FE6.67",["NB","CR"],[0.9690747281653567,0.030609898897064114]]],
			[["NBCR2RT",["NB","CR"],[0.38179891378294617,0.6167274885809368]],["NB6.33FE6.67",["NB","CR"],[0.9690582961240176,0.030705174172797944]]],
			[["NBCR2RT",["NB","CR"],[0.3823479568914731,0.6169152442904684]],["NB6.33FE6.67",["NB","CR"],[0.9690418640826785,0.030800449448531886]]],
			[["NBCR2RT",["NB","CR"],[0.382897,0.617103]],["NB6.33FE6.67",["NB","CR"],[0.9690254320413392,0.03089572472426605]]]],
	"reference": "C-A58757"
}

File: MPDS-datasets/3-ternary/Cr_Fe_Nb_1000/CRFENB_NBFE2_(CR,FE).json
{
    "components": [
        "CR",
        "FE",
        "NB"
    ],
    "phases": [
        "NBFE2",
        "(CR,FE)"
    ],
    "conditions": {
        "P": [
            101325
        ],
        "T": [
            1273,
            1273,
            1273,
            1273,
            1273,
            1273,
            1273,
            1273,
            1273,
            1273,
            1273,
            1273,
            1273,
            1273,
            1273,
            1273,
            1273,
            1273,
            1273,
            1273,
            1273,
            1273,
            1273,
            1273,
            1273,
            1273,
            1273,
            1273,
            1273,
            1273,
            1273,
            1273,
            1273,
            1273,
            1273,
            1273,
            1273,
            1273,
            1273,
            1273,
            1273
        ]
    },
    "broadcast_conditions": false,
    "output": "ZPF",
    "values":
			[[["NBFE2",["NB","CR"],[0.004515061186412039,0.11821506118641212]],["(CR,FE)",["NB","CR"],[0.004870263249144691,0.1340002632491446]],["NBFE2",["NB","CR"],[0.2739089332218435,0.006184933221843436]]],
			[["NBFE2",["NB","CR"],[0.003921485767544475,0.11893694918217856]],["(CR,FE)",["NB","CR"],[0.004247507946885554,0.13383911770298307]]],
			[["NBFE2",["NB","CR"],[0.0038218437066833144,0.11898477053595147]],["(CR,FE)",["NB","CR"],[0.00413975126340832,0.1338869707756034]]],
			[["NBFE2",["NB","CR"],[0.003722201645822043,0.11903259188972448]],["(CR,FE)",["NB","CR"],[0.00413975126340832,0.1338869707756034]]],
			[["NBFE2",["NB","CR"],[0.0036225595849609382,0.1190804132434975]],["(CR,FE)",["NB","CR"],[0.004031994579931086,0.13393482384822375]]],
			[["NBFE2",["NB","CR"],[0.0035229175240997224,0.1191282345972704]],["(CR,FE)",["NB","CR"],[0.003924237896453853,0.1339826769208441]]],
			[["NBFE2",["NB","CR"],[0.003423275463238562,0.1191760559510433]],["(CR,FE)",["NB","CR"],[0.003816481212976619,0.13403052999346443]]],
			[["NBFE2",["NB","CR"],[0.0033236334023772907,0.11922387730481632]],["(CR,FE)",["NB","CR"],[0.003708724529499441,0.13407838306608477]]],
			[["NBFE2",["NB","CR"],[0.0032239913415161303,0.11927169865858933]],["(CR,FE)",["NB","CR"],[0.0036009678460221517,0.1341262361387051]]],
			[["NBFE2",["NB","CR"],[0.0031243492806549145,0.11931952001236223]],["(CR,FE)",["NB","CR"],[0.0034932111625449735,0.13417408921132545]]],
			[["NBFE2",["NB","CR"],[0.003024707219793754,0.11936734136613514]],["(CR,FE)",["NB","CR"],[0.0033854544790676844,0.1342219422839458]]],
			[["NBFE2",["NB","CR"],[0.0029250651589325383,0.11941516271990815]],["(CR,FE)",["NB","CR"],[0.0032776977955905062,0.13426979535656614]]],
			[["NBFE2",["NB","CR"],[0.002825423098071378,0.11946298407368117]],["(CR,FE)",["NB","CR"],[0.0031699411121132726,0.13431764842918636]]],
			[["NBFE2",["NB","CR"],[0.002725781037210162,0.11951080542745407]],["(CR,FE)",["NB","CR"],[0.003062184428636039,0.13436550150180682]]],
			[["NBFE2",["NB","CR"],[0.0026261389763490017,0.11955862678122697]],["(CR,FE)",["NB","CR"],[0.0029544277451588052,0.13441335457442705]]],
			[["NBFE2",["NB","CR"],[0.0025264969154877304,0.11960644813499988]],["(CR,FE)",["NB","CR"],[0.002846671061681627,0.1344612076470475]]],
			[["NBFE2",["NB","CR"],[0.00242685485462657,0.11965426948877289]],["(CR,FE)",["NB","CR"],[0.002738914378204338,0.13450906071966773]]],
			[["NBFE2",["NB","CR"],[0.002327212793765354,0.1197020908425458]],["(CR,FE)",["NB","CR"],[0.0026311576947271598,0.13455691379228818]]],
			[["NBFE2",["NB","CR"],[0.0022275707329042493,0.11974991219631881]],["(CR,FE)",["NB","CR"],[0.0025234010112498706,0.1346047668649084]]],
			[["NBFE2",["NB","CR"],[0.002127928672042978,0.11979773355009171]],["(CR,FE)",["NB","CR"],[0.0024156443277726924,0.13465261993752886]]],
			[["NBFE2",["NB","CR"],[0.0020282866111818176,0.11984555490386473]],["(CR,FE)",["NB","CR"],[0.002307887644295459,0.1347004730101491]]],
			[["NBFE2",["NB","CR"],[0.0019286445503206018,0.11989337625763763]],["(CR,FE)",["NB","CR"],[0.002200130960818225,0.13474832608276954]]],
			[["NBFE2",["NB","CR"],[0.0018290024894594414,0.11994119761141064]],["(CR,FE)",["NB","CR"],[0.002092374277340936,0.13479617915538977]]],
			[["NBFE2",["NB","CR"],[0.00172936042859817,0.11998901896518355]],["(CR,FE)",["NB","CR"],[0.0019846175938637023,0.1348440322280101]]],
			[["NBFE2",["NB","CR"],[0.0016297183677370652,0.12003684031895656]],["(CR,FE)",["NB","CR"],[0.0018768609103864686,0.13489188530063045]]],
			[["NBFE2",["NB","CR"],[0.0015300763068758494,0.12008466167272946]],["(CR,FE)",["NB","CR"],[0.0017691042269092905,0.13493973837325068]]],
			[["NBFE2",["NB","CR"],[0.001430434246014689,0.12013248302650248]],["(CR,FE)",["NB","CR"],[0.0016613475434320013,0.13498759144587114]]],
			[["NBFE2",["NB","CR"],[0.0013307921851534177,0.12018030438027538]],["(CR,FE)",["NB","CR"],[0.0015535908599548232,0.13503544451849137]]],
			[["NBFE2",["NB","CR"],[0.0012311501242922573,0.12022812573404829]],["(CR,FE)",["NB","CR"],[0.001445834176477534,0.13508329759111182]]],
			[["NBFE2",["NB","CR"],[0.0011315080634310415,0.12027594708782119]],["(CR,FE)",["NB","CR"],[0.0013380774930003558,0.13513115066373205]]],
			[["NBFE2",["NB","CR"],[0.0010318660025698811,0.1203237684415942]],["(CR,FE)",["NB","CR"],[0.0012303208095231222,0.1351790037363524]]],
			[["NBFE2",["NB","CR"],[0.0009322239417086653,0.12037158979536722]],["(CR,FE)",["NB","CR"],[0.0011225641260458885,0.13522685680897273]]],
			[["NBFE2",["NB","CR"],[0.000832581880847505,0.12041941114914012]],["(CR,FE)",["NB","CR"],[0.0010148074425686548,0.13527470988159307]]],
			[["NBFE2",["NB","CR"],[0.0007329398199862891,0.12046723250291302]],["(CR,FE)",["NB","CR"],[0.0009070507590914767,0.1353225629542134]]],
			[["NBFE2",["NB","CR"],[0.0006332977591251288,0.12051505385668604]],["(CR,FE)",["NB","CR"],[0.0007992940756141875,0.13537041602683375]]],
			[["NBFE2",["NB","CR"],[0.0005336556982638574,0.12056287521045905]],["(CR,FE)",["NB","CR"],[0.0006915373921370094,0.1354182690994541]]],
			[["NBFE2",["NB","CR"],[0.00043401363740269705,0.12061069656423196]],["(CR,FE)",["NB","CR"],[0.0005837807086597202,0.13546612217207443]]],
			[["NBFE2",["NB","CR"],[0.0003343715765414812,0.12065851791800486]],["(CR,FE)",["NB","CR"],[0.00047602402518254205,0.13551397524469477]]],
			[["NBFE2",["NB","CR"],[0.00023472951568037637,0.12070633927177787]],["(CR,FE)",["NB","CR"],[0.0003682673417053084,0.135561828317315]]],
			[["NBFE2",["NB","CR"],[0.000135087454819105,0.12075416062555089]],["(CR,FE)",["NB","CR"],[0.00026051065822807473,0.13560968138993545]]],
			[["NBFE2",["NB","CR"],[0,0.12080198197932379]],["(CR,FE)",["NB","CR"],[0.00015275397475089658,0.1356575344625558]]]],
	"reference": "C-A58757"
}

File: MPDS-datasets/3-ternary/Cr_Fe_Nb_1000/CRFENB_NBFE2_NB6.33FE6.67_NBCR2RT.json
{
    "components": [
        "CR",
        "FE",
        "NB"
    ],
    "phases": [
        "NBFE2",
        "NB6.33FE6.67",
        "NBCR2RT"
    ],
    "conditions": {
        "P": [
            101325
        ],
        "T": [
            1273,
            1273,
            1273,
            1273,
            1273,
            1273,
            1273,
            1273,
            1273,
            1273,
            1273,
            1273,
            1273,
            1273,
            1273,
            1273,
            1273,
            1273,
            1273,
            1273,
            1273,
            1273,
            1273,
            1273,
            1273,
            1273,
            1273,
            1273,
            1273,
            1273,
            1273,
            1273,
            1273,
            1273,
            1273,
            1273,
            1273,
            1273,
            1273,
            1273,
            1273,
            1273
        ]
    },
    "broadcast_conditions": false,
    "output": "ZPF",
    "values":
			[[["NB6.33FE6.67",["NB","CR"],[0.47878047353591335,0.10914847353591339]],["NBFE2",["NB","CR"],[0.3687329586349507,0.37790495863495066]],["NB6.33FE6.67",["NB","CR"],[0.9721945838572253,0.015868583857225338]]],
			[["NBFE2",["NB","CR"],[0.36904021489738836,0.38255787343397374]],["NB6.33FE6.67",["NB","CR"],[0.9715396825531447,0.01690119474826668]]],
			[["NBFE2",["NB","CR"],[0.3688589285117718,0.38706424558494257]],["NB6.33FE6.67",["NB","CR"],[0.9714985554637326,0.017125579853976558]]],
			[["NBFE2",["NB","CR"],[0.3686776421261552,0.3915706177359113]],["NB6.33FE6.67",["NB","CR"],[0.9714985554637326,0.017125579853976558]]],
			[["NBFE2",["NB","CR"],[0.36849635574053863,0.3960769898868801]],["NB6.33FE6.67",["NB","CR"],[0.9714574283743205,0.017349964959686437]]],
			[["NBFE2",["NB","CR"],[0.36831506935492203,0.40058336203784894]],["NB6.33FE6.67",["NB","CR"],[0.9714163012849084,0.017574350065396205]]],
			[["NBFE2",["NB","CR"],[0.36813378296930543,0.40508973418881766]],["NB6.33FE6.67",["NB","CR"],[0.9713751741954962,0.017798735171106084]]],
			[["NBFE2",["NB","CR"],[0.3679524965836889,0.4095961063397864]],["NB6.33FE6.67",["NB","CR"],[0.9713340471060842,0.018023120276815963]]],
			[["NBFE2",["NB","CR"],[0.36777121019807235,0.4141024784907552]],["NB6.33FE6.67",["NB","CR"],[0.971292920016672,0.01824750538252584]]],
			[["NBFE2",["NB","CR"],[0.3675899238124557,0.41860885064172404]],["NB6.33FE6.67",["NB","CR"],[0.9712517929272599,0.01847189048823561]]],
			[["NBFE2",["NB","CR"],[0.36740863742683916,0.42311522279269276]],["NB6.33FE6.67",["NB","CR"],[0.9712106658378479,0.018696275593945377]]],
			[["NBFE2",["NB","CR"],[0.36722735104122256,0.4276215949436616]],["NB6.33FE6.67",["NB","CR"],[0.9711695387484358,0.018920660699655145]]],
			[["NBFE2",["NB","CR"],[0.36704606465560596,0.4321279670946303]],["NB6.33FE6.67",["NB","CR"],[0.9711284116590236,0.019145045805365135]]],
			[["NBFE2",["NB","CR"],[0.3668647782699894,0.43663433924559913]],["NB6.33FE6.67",["NB","CR"],[0.9710872845696116,0.019369430911074903]]],
			[["NBFE2",["NB","CR"],[0.3666834918843728,0.44114071139656785]],["NB6.33FE6.67",["NB","CR"],[0.9710461574801994,0.019593816016784782]]],
			[["NBFE2",["NB","CR"],[0.36650220549875623,0.4456470835475367]],["NB6.33FE6.67",["NB","CR"],[0.9710050303907872,0.01981820112249466]]],
			[["NBFE2",["NB","CR"],[0.36632091911313963,0.4501534556985055]],["NB6.33FE6.67",["NB","CR"],[0.9709639033013752,0.02004258622820443]]],
			[["NBFE2",["NB","CR"],[0.36613963272752303,0.45465982784947423]],["NB6.33FE6.67",["NB","CR"],[0.970922776211963,0.02026697133391442]]],
			[["NBFE2",["NB","CR"],[0.3659583463419065,0.45916620000044306]],["NB6.33FE6.67",["NB","CR"],[0.9708816491225509,0.020491356439624187]]],
			[["NBFE2",["NB","CR"],[0.3657770599562899,0.4636725721514118]],["NB6.33FE6.67",["NB","CR"],[0.9708405220331389,0.020715741545333954]]],
			[["NBFE2",["NB","CR"],[0.3655957735706733,0.4681789443023806]],["NB6.33FE6.67",["NB","CR"],[0.9707993949437268,0.020940126651043722]]],
			[["NBFE2",["NB","CR"],[0.3654144871850567,0.47268531645334944]],["NB6.33FE6.67",["NB","CR"],[0.9707582678543146,0.021164511756753712]]],
			[["NBFE2",["NB","CR"],[0.3652332007994401,0.47719168860431815]],["NB6.33FE6.67",["NB","CR"],[0.9707171407649026,0.02138889686246348]]],
			[["NBFE2",["NB","CR"],[0.3650519144138235,0.481698060755287]],["NB6.33FE6.67",["NB","CR"],[0.9706760136754904,0.02161328196817336]]],
			[["NBFE2",["NB","CR"],[0.36487062802820697,0.4862044329062557]],["NB6.33FE6.67",["NB","CR"],[0.9706348865860783,0.021837667073883127]]],
			[["NBFE2",["NB","CR"],[0.36468934164259037,0.4907108050572244]],["NB6.33FE6.67",["NB","CR"],[0.9705937594966662,0.022062052179593006]]],
			[["NBFE2",["NB","CR"],[0.3645080552569738,0.49521717720819325]],["NB6.33FE6.67",["NB","CR"],[0.9705526324072541,0.022286437285302885]]],
			[["NBFE2",["NB","CR"],[0.3643267688713572,0.4997235493591621]],["NB6.33FE6.67",["NB","CR"],[0.9705115053178419,0.022510822391012764]]],
			[["NBFE2",["NB","CR"],[0.3641454824857406,0.5042299215101309]],["NB6.33FE6.67",["NB","CR"],[0.97047037822843,0.02273520749672242]]],
			[["NBFE2",["NB","CR"],[0.363964196100124,0.5087362936610997]],["NB6.33FE6.67",["NB","CR"],[0.9704292511390178,0.0229595926024323]]],
			[["NBFE2",["NB","CR"],[0.36378290971450744,0.5132426658120683]],["NB6.33FE6.67",["NB","CR"],[0.9703881240496056,0.02318397770814218]]],
			[["NBFE2",["NB","CR"],[0.36360162332889084,0.5177490379630372]],["NB6.33FE6.67",["NB","CR"],[0.9703469969601936,0.023408362813852057]]],
			[["NBFE2",["NB","CR"],[0.36342033694327425,0.522255410114006]],["NB6.33FE6.67",["NB","CR"],[0.9703058698707814,0.023632747919561936]]],
			[["NBFE2",["NB","CR"],[0.3632390505576577,0.5267617822649747]],["NB6.33FE6.67",["NB","CR"],[0.9702647427813693,0.023857133025271704]]],
			[["NBFE2",["NB","CR"],[0.3630577641720411,0.5312681544159435]],["NB6.33FE6.67",["NB","CR"],[0.9702236156919571,0.024081518130981583]]],
			[["NBFE2",["NB","CR"],[0.36287647778642457,0.5357745265669123]],["NB6.33FE6.67",["NB","CR"],[0.9701824886025451,0.024305903236691462]]],
			[["NBFE2",["NB","CR"],[0.36269519140080797,0.5402808987178811]],["NB6.33FE6.67",["NB","CR"],[0.9701413615131329,0.02453028834240134]]],
			[["NBFE2",["NB","CR"],[0.3625139050151914,0.5447872708688499]],["NB6.33FE6.67",["NB","CR"],[0.9701002344237208,0.02475467344811111]]],
			[["NBFE2",["NB","CR"],[0.3623326186295748,0.5492936430198186]],["NB6.33FE6.67",["NB","CR"],[0.9700591073343088,0.024979058553820876]]],
			[["NBFE2",["NB","CR"],[0.3621513322439582,0.5538000151707875]],["NB6.33FE6.67",["NB","CR"],[0.9700179802448967,0.025203443659530644]]],
			[["NBFE2",["NB","CR"],[0.3619700458583416,0.5583063873217562]],["NB6.33FE6.67",["NB","CR"],[0.9699768531554845,0.025427828765240634]]],
			[["NBFE2",["NB","CR"],[0.3612564323645525,0.5637604323645525]],["NBCR2RT",["NB","CR"],[0.35695917287607526,0.6136191728760753]],["NB6.33FE6.67",["NB","CR"],[0.9703446373912344,0.02595663739123455]]]],
	"reference": "C-A58757"
}
