Repository: RushiGong/ESPEI-datasets

File: MPDS-datasets/3-ternary/Cr_Nb_Ni_1100/CRNBNI_NB7NI6_NBCR2HT_NB7NI6.json
{
    "components": [
        "CR",
        "NB",
        "NI"
    ],
    "phases": [
        "NB7NI6",
        "NBCR2HT",
        "NB7NI6"
    ],
    "conditions": {
        "P": [
            101325
        ],
        "T": [
            1373,
            1373,
            1373,
            1373,
            1373,
            1373,
            1373,
            1373,
            1373,
            1373,
            1373,
            1373,
            1373,
            1373,
            1373,
            1373,
            1373,
            1373,
            1373,
            1373,
            1373,
            1373,
            1373,
            1373,
            1373,
            1373,
            1373,
            1373,
            1373,
            1373,
            1373,
            1373,
            1373,
            1373,
            1373,
            1373,
            1373,
            1373,
            1373,
            1373,
            1373
        ]
    },
    "broadcast_conditions": false,
    "output": "ZPF",
    "values":
			[[["NBCR2HT",["NI","CR"],[0.12984503498327327,0.5149090349832732]],["NB7NI6",["NI","CR"],[0.21265250796308838,0.2861705079630883]],["NB7NI6",["NI","CR"],[0.018134035835771112,0.027596035835771082]]],
			[["NB7NI6",["NI","CR"],[0.21898599716637113,0.2787143303745193]],["NB7NI6",["NI","CR"],[0.018942698538208735,0.026623308604399876]]],
			[["NB7NI6",["NI","CR"],[0.22511672774751895,0.2720093941638153]],["NB7NI6",["NI","CR"],[0.019202302729540432,0.025937522861922746]]],
			[["NB7NI6",["NI","CR"],[0.23121452428288303,0.2652798850018506]],["NB7NI6",["NI","CR"],[0.019202302729540432,0.025937522861922746]]],
			[["NB7NI6",["NI","CR"],[0.23729081437242205,0.25853432931925724]],["NB7NI6",["NI","CR"],[0.01948738203459205,0.02524849369000015]]],
			[["NB7NI6",["NI","CR"],[0.24335939851298638,0.2517832802969435]],["NB7NI6",["NI","CR"],[0.019775116061890086,0.024559126525305786]]],
			[["NB7NI6",["NI","CR"],[0.24938111046249645,0.24499881749655505]],["NB7NI6",["NI","CR"],[0.020077493945640568,0.02386857708963963]]],
			[["NB7NI6",["NI","CR"],[0.2554028224120066,0.23821435469616659]],["NB7NI6",["NI","CR"],[0.020393114911443244,0.02317695847444845]]],
			[["NB7NI6",["NI","CR"],[0.26138730701381246,0.23140452491621533]],["NB7NI6",["NI","CR"],[0.020712843733173836,0.022485206786317935]]],
			[["NB7NI6",["NI","CR"],[0.2673548479272838,0.22458314958649495]],["NB7NI6",["NI","CR"],[0.02105509083224072,0.02179272562436796]]],
			[["NB7NI6",["NI","CR"],[0.27330932798550867,0.21775326288470598]],["NB7NI6",["NI","CR"],[0.02139733793130766,0.021100244462417983]]],
			[["NB7NI6",["NI","CR"],[0.2792229279969785,0.21089673586866886]],["NB7NI6",["NI","CR"],[0.021760482520867264,0.020408142926904294]]],
			[["NB7NI6",["NI","CR"],[0.2851365280084484,0.20404020885263185]],["NB7NI6",["NI","CR"],[0.022129169641281643,0.019716142077702004]]],
			[["NB7NI6",["NI","CR"],[0.2910064740722884,0.19715647121390112]],["NB7NI6",["NI","CR"],[0.022508598459583418,0.01902490594361983]]],
			[["NB7NI6",["NI","CR"],[0.29686585873008203,0.19026615038050765]],["NB7NI6",["NI","CR"],[0.02290228711909903,0.018334684985751193]]],
			[["NB7NI6",["NI","CR"],[0.30270536305435286,0.18336397058114118]],["NB7NI6",["NI","CR"],[0.023297577232733513,0.017644666719770496]]],
			[["NB7NI6",["NI","CR"],[0.30851184716840196,0.1764420936499841]],["NB7NI6",["NI","CR"],[0.023715539266948638,0.016957517979886205]]],
			[["NB7NI6",["NI","CR"],[0.31431833128245096,0.169520216718827]],["NB7NI6",["NI","CR"],[0.024133501301163873,0.016270369240001914]]],
			[["NB7NI6",["NI","CR"],[0.3200741668307846,0.16256941308508732]],["NB7NI6",["NI","CR"],[0.02456737750805038,0.015586155620357367]]],
			[["NB7NI6",["NI","CR"],[0.32582752353730243,0.15561719372083416]],["NB7NI6",["NI","CR"],[0.025007996013772682,0.01490318551227865]]],
			[["NB7NI6",["NI","CR"],[0.33155299180576925,0.14864971961879092]],["NB7NI6",["NI","CR"],[0.02545576609138256,0.014221966532234953]]],
			[["NB7NI6",["NI","CR"],[0.33725439197842727,0.1416690804735854]],["NB7NI6",["NI","CR"],[0.025918078560215607,0.013544308390195825]]],
			[["NB7NI6",["NI","CR"],[0.34294931551645397,0.13468504649949842]],["NB7NI6",["NI","CR"],[0.026380391029048544,0.012866650248156919]]],
			[["NB7NI6",["NI","CR"],[0.34859923050235986,0.12767742059204623]],["NB7NI6",["NI","CR"],[0.0268621502097251,0.012194996891873311]]],
			[["NB7NI6",["NI","CR"],[0.35424914548826575,0.12066979468459405]],["NB7NI6",["NI","CR"],[0.02734495675872456,0.011523666943600075]]],
			[["NB7NI6",["NI","CR"],[0.3598627180129322,0.11364390663641899]],["NB7NI6",["NI","CR"],[0.027838408586935648,0.010856341341111131]]],
			[["NB7NI6",["NI","CR"],[0.36546214329875165,0.10661090957972186]],["NB7NI6",["NI","CR"],[0.028340429398819922,0.010192239061652009]]],
			[["NB7NI6",["NI","CR"],[0.3710458916078177,0.09957035544613624]],["NB7NI6",["NI","CR"],[0.028845145746313916,0.00952934519203641]]],
			[["NB7NI6",["NI","CR"],[0.376596000371413,0.09251358539059074]],["NB7NI6",["NI","CR"],[0.029365622685500914,0.008873516802866743]]],
			[["NB7NI6",["NI","CR"],[0.38214610913500835,0.08545681533504512]],["NB7NI6",["NI","CR"],[0.02988609962468808,0.008217688413697077]]],
			[["NB7NI6",["NI","CR"],[0.38765161674049164,0.078379409134396]],["NB7NI6",["NI","CR"],[0.030418560846242504,0.007568145349143074]]],
			[["NB7NI6",["NI","CR"],[0.39315323697136323,0.07130020431617834]],["NB7NI6",["NI","CR"],[0.03095560872833847,0.006921007822903613]]],
			[["NB7NI6",["NI","CR"],[0.3986299804285315,0.06420994668918689]],["NB7NI6",["NI","CR"],[0.031497127401546476,0.006276577491952207]]],
			[["NB7NI6",["NI","CR"],[0.40408420861194183,0.05710968547337414]],["NB7NI6",["NI","CR"],[0.03205018031582796,0.0056391314826353955]]],
			[["NB7NI6",["NI","CR"],[0.4095323301204116,0.050006817043275475]],["NB7NI6",["NI","CR"],[0.03260323323010961,0.0050016854733185845]]],
			[["NB7NI6",["NI","CR"],[0.41494056813633945,0.04288692055575849]],["NB7NI6",["NI","CR"],[0.03316830216924571,0.00437257370489208]]],
			[["NB7NI6",["NI","CR"],[0.4203488061522673,0.035767024068241726]],["NB7NI6",["NI","CR"],[0.03373607152147606,0.0037453349263689706]]],
			[["NB7NI6",["NI","CR"],[0.42572401298848805,0.028633564593447458]],["NB7NI6",["NI","CR"],[0.03430829059710683,0.0031215994034969885]]],
			[["NB7NI6",["NI","CR"],[0.4310877730624346,0.02149540494468194]],["NB7NI6",["NI","CR"],[0.03488949652927248,0.002504939209383661]]],
			[["NB7NI6",["NI","CR"],[0.4364360732498927,0.01435113651933384]],["NB7NI6",["NI","CR"],[0.0354707024614383,0.0018882790152701112]]],
			[["NB7NI6",["NI","CR"],[0.4417562067544694,0.007195738389189854]],["NB7NI6",["NI","CR"],[0.03606237010178098,0.0012809203852788276]]]],
	"reference": "C-A58757"
}

File: MPDS-datasets/3-ternary/Cr_Nb_Ni_1100/CRNBNI_NB7NI6_NBCR2HT_NBNI3_NB7NI6.json
{
    "components": [
        "CR",
        "NB",
        "NI"
    ],
    "phases": [
        "NB7NI6",
        "NBCR2HT",
        "NBNI3",
        "NB7NI6"
    ],
    "conditions": {
        "P": [
            101325
        ],
        "T": [
            1373,
            1373,
            1373,
            1373,
            1373,
            1373,
            1373,
            1373,
            1373,
            1373,
            1373,
            1373,
            1373,
            1373,
            1373,
            1373,
            1373,
            1373,
            1373,
            1373,
            1373,
            1373,
            1373,
            1373,
            1373,
            1373,
            1373,
            1373,
            1373,
            1373,
            1373,
            1373,
            1373,
            1373,
            1373,
            1373,
            1373,
            1373,
            1373,
            1373,
            1373,
            1373
        ]
    },
    "broadcast_conditions": false,
    "output": "ZPF",
    "values":
			[[["NB7NI6",["NI","CR"],[0.4575277457391577,0.058779745739157674]],["NBCR2HT",["NI","CR"],[0.5049464102708099,0.12366841027080988]],["NBNI3",["NI","CR"],[0.7181095036600037,0.008689503660003761]]],
			[["NB7NI6",["NI","CR"],[0.45095748725546625,0.06446832307473249]],["NBCR2HT",["NI","CR"],[0.4957488399975226,0.13379146121856855]]],
			[["NB7NI6",["NI","CR"],[0.444660258828666,0.06949653123799915]],["NBCR2HT",["NI","CR"],[0.48717928162868107,0.1437345240707728]]],
			[["NB7NI6",["NI","CR"],[0.4383957124745347,0.07458898493839339]],["NBCR2HT",["NI","CR"],[0.48717928162868107,0.1437345240707728]]],
			[["NB7NI6",["NI","CR"],[0.43214008545903804,0.07969779490504814]],["NBCR2HT",["NI","CR"],[0.47857540524659137,0.1536553921733974]]],
			[["NB7NI6",["NI","CR"],[0.4259154783971655,0.08486348920378717]],["NBCR2HT",["NI","CR"],[0.4699463818377274,0.16355999674823885]]],
			[["NB7NI6",["NI","CR"],[0.4196996778404767,0.09004430867028113]],["NBCR2HT",["NI","CR"],[0.4613098022573143,0.17345954291318555]]],
			[["NB7NI6",["NI","CR"],[0.4135156764758543,0.09527974323146382]],["NBCR2HT",["NI","CR"],[0.452618901586919,0.18332272432155405]]],
			[["NB7NI6",["NI","CR"],[0.40733786526380067,0.10052516836422187]],["NBCR2HT",["NI","CR"],[0.4439280009165236,0.19318590572992234]]],
			[["NB7NI6",["NI","CR"],[0.4011948305411836,0.10582672087074063]],["NBCR2HT",["NI","CR"],[0.43519422369710736,0.20301933578013598]]],
			[["NB7NI6",["NI","CR"],[0.39505278665551097,0.11112978096836046]],["NBCR2HT",["NI","CR"],[0.42643955772969266,0.2128382714590138]]],
			[["NB7NI6",["NI","CR"],[0.3889507669067507,0.11649373911078209]],["NBCR2HT",["NI","CR"],[0.4176698962809171,0.22264640798121915]]],
			[["NB7NI6",["NI","CR"],[0.38284874715799033,0.12185769725320372]],["NBCR2HT",["NI","CR"],[0.4088494534233603,0.23241797372744943]]],
			[["NB7NI6",["NI","CR"],[0.3767806605793861,0.12727048448617695]],["NBCR2HT",["NI","CR"],[0.4000290105658034,0.24218953947367983]]],
			[["NB7NI6",["NI","CR"],[0.3707193353091682,0.13269300109421045]],["NBCR2HT",["NI","CR"],[0.3911551140881561,0.2519210961571119]]],
			[["NB7NI6",["NI","CR"],[0.36468173365646284,0.13814788517775745]],["NBCR2HT",["NI","CR"],[0.38226692008882124,0.26164195140550417]]],
			[["NB7NI6",["NI","CR"],[0.35866145365295,0.14362640216871325]],["NBCR2HT",["NI","CR"],[0.37335411500942534,0.2713436354532148]]],
			[["NB7NI6",["NI","CR"],[0.3526514318797855,0.14911822178775935]],["NBCR2HT",["NI","CR"],[0.3643966345927109,0.28101051892106077]]],
			[["NB7NI6",["NI","CR"],[0.34667141384028466,0.15464894953195873]],["NBCR2HT",["NI","CR"],[0.35543915417599653,0.2906774023889065]]],
			[["NB7NI6",["NI","CR"],[0.34069139580078395,0.16017967727615834]],["NBCR2HT",["NI","CR"],[0.3464161444415281,0.30029109345314997]]],
			[["NB7NI6",["NI","CR"],[0.33474585547017277,0.1657530070876756]],["NBCR2HT",["NI","CR"],[0.33738794907670167,0.309900575162674]]],
			[["NB7NI6",["NI","CR"],[0.3288058316916843,0.1713331533766349]],["NBCR2HT",["NI","CR"],[0.3283232714187331,0.31947915179617836]]],
			[["NB7NI6",["NI","CR"],[0.3228815863554784,0.176931913250161]],["NBCR2HT",["NI","CR"],[0.31922257411118926,0.32902721527076517]]],
			[["NB7NI6",["NI","CR"],[0.3169812201892021,0.1825588430114944]],["NBCR2HT",["NI","CR"],[0.31011564145855564,0.33856975803194733]]],
			[["NB7NI6",["NI","CR"],[0.3110808540229258,0.18818577277282755]],["NBCR2HT",["NI","CR"],[0.30094132042300115,0.34805263577963896]]],
			[["NB7NI6",["NI","CR"],[0.3052142056135818,0.1938507467895898]],["NBCR2HT",["NI","CR"],[0.29176699938744666,0.3575355135273305]]],
			[["NB7NI6",["NI","CR"],[0.29935305112449556,0.19952191967972355]],["NBCR2HT",["NI","CR"],[0.28254264378299176,0.3669720254526083]]],
			[["NB7NI6",["NI","CR"],[0.2935012810353259,0.20520324077388374]],["NBCR2HT",["NI","CR"],[0.27329374803049467,0.37638579661742533]]],
			[["NB7NI6",["NI","CR"],[0.28767821753841094,0.21091560491370354]],["NBCR2HT",["NI","CR"],[0.26402506552276517,0.3857803475797341]]],
			[["NB7NI6",["NI","CR"],[0.2818551540414959,0.21662796905352333]],["NBCR2HT",["NI","CR"],[0.2547005719955444,0.3951206855554156]]],
			[["NB7NI6",["NI","CR"],[0.2760531626872835,0.2223622097130522]],["NBCR2HT",["NI","CR"],[0.24537607846832377,0.40446102353109714]]],
			[["NB7NI6",["NI","CR"],[0.27026805468184933,0.2281139782015028]],["NBCR2HT",["NI","CR"],[0.23598611574631495,0.41373458869872937]]],
			[["NB7NI6",["NI","CR"],[0.26448294667641514,0.2338657466899534]],["NBCR2HT",["NI","CR"],[0.2265852097276908,0.4229969926683862]]],
			[["NB7NI6",["NI","CR"],[0.2587268185282925,0.23964644126708556]],["NBCR2HT",["NI","CR"],[0.2171492089708961,0.4322217487977327]]],
			[["NB7NI6",["NI","CR"],[0.2529786551621876,0.245435085848543]],["NBCR2HT",["NI","CR"],[0.20767129215616376,0.4414015395237756]]],
			[["NB7NI6",["NI","CR"],[0.2472304917960827,0.25122373043000057]],["NBCR2HT",["NI","CR"],[0.19818889789599406,0.45057626978024945]]],
			[["NB7NI6",["NI","CR"],[0.24151598413832565,0.2570447279355492]],["NBCR2HT",["NI","CR"],[0.18863405443646666,0.45966911696885127]]],
			[["NB7NI6",["NI","CR"],[0.23580393291520735,0.2628680867892108]],["NBCR2HT",["NI","CR"],[0.17907921097693927,0.4687619641574531]]],
			[["NB7NI6",["NI","CR"],[0.23009188169208905,0.2686914456428725]],["NBCR2HT",["NI","CR"],[0.16947320392480708,0.4777937795303717]]],
			[["NB7NI6",["NI","CR"],[0.22441532981968343,0.2745477124675175]],["NBCR2HT",["NI","CR"],[0.15984128431091416,0.48679468443331064]]],
			[["NB7NI6",["NI","CR"],[0.21873891522466543,0.2804041065485825]],["NBCR2HT",["NI","CR"],[0.15018837101919777,0.49576910174023314]]],
			[["NBCR2HT",["NI","CR"],[0.12984503498327327,0.5149090349832732]],["NB7NI6",["NI","CR"],[0.21265250796308838,0.2861705079630883]],["NB7NI6",["NI","CR"],[0.018134035835771112,0.027596035835771082]]]],
	"reference": "C-A58757"
}

File: MPDS-datasets/3-ternary/Cr_Nb_Ni_1100/CRNBNI_NB7NI6_NBCR2RT_NBCR2HT.json
{
    "components": [
        "CR",
        "NB",
        "NI"
    ],
    "phases": [
        "NB7NI6",
        "NBCR2RT",
        "NBCR2HT"
    ],
    "conditions": {
        "P": [
            101325
        ],
        "T": [
            1373,
            1373,
            1373,
            1373,
            1373,
            1373,
            1373,
            1373,
            1373,
            1373,
            1373,
            1373,
            1373,
            1373,
            1373,
            1373,
            1373,
            1373,
            1373,
            1373,
            1373,
            1373,
            1373,
            1373,
            1373,
            1373,
            1373,
            1373,
            1373,
            1373,
            1373,
            1373,
            1373,
            1373,
            1373,
            1373,
            1373,
            1373,
            1373,
            1373,
            1373
        ]
    },
    "broadcast_conditions": false,
    "output": "ZPF",
    "values":
			[[["NBCR2RT",["NI","CR"],[0.049775965250660054,0.5830419652506601]],["NBCR2HT",["NI","CR"],[0.09448977314272469,0.5462297731427247]],["NB7NI6",["NI","CR"],[0.009767431700499318,0.03495343170049936]]],
			[["NB7NI6",["NI","CR"],[0.009068637460614981,0.03550641501733609]],["NBCR2RT",["NI","CR"],[0.0480389197411937,0.5832104212784899]]],
			[["NB7NI6",["NI","CR"],[0.008851898331775576,0.03553536429436377]],["NBCR2RT",["NI","CR"],[0.046843672302297495,0.5836336304925527]]],
			[["NB7NI6",["NI","CR"],[0.008634707913557305,0.03556543115330779]],["NBCR2RT",["NI","CR"],[0.046843672302297495,0.5836336304925527]]],
			[["NB7NI6",["NI","CR"],[0.008416023025771824,0.03559951293023522]],["NBCR2RT",["NI","CR"],[0.045643429853338774,0.5840870805926841]]],
			[["NB7NI6",["NI","CR"],[0.008195646568330384,0.03563813913789582]],["NBCR2RT",["NI","CR"],[0.04444318740438005,0.5845405306928156]]],
			[["NB7NI6",["NI","CR"],[0.007975084069548055,0.03567731202738289]],["NBCR2RT",["NI","CR"],[0.04324011310702139,0.5850148410490887]]],
			[["NB7NI6",["NI","CR"],[0.007751953421949287,0.03572403141313951]],["NBCR2RT",["NI","CR"],[0.042035406552613036,0.5855011751069648]]],
			[["NB7NI6",["NI","CR"],[0.007528822774350519,0.035770750798896245]],["NBCR2RT",["NI","CR"],[0.04083003699021415,0.5859937725080548]]],
			[["NB7NI6",["NI","CR"],[0.007303820122235127,0.03582358151011156]],["NBCR2RT",["NI","CR"],[0.039622001626648085,0.5865115533577434]]],
			[["NB7NI6",["NI","CR"],[0.007077847951406535,0.03587957730150748]],["NBCR2RT",["NI","CR"],[0.03841396626308205,0.5870293342074319]]],
			[["NB7NI6",["NI","CR"],[0.006851225981674536,0.03593799817542609]],["NBCR2RT",["NI","CR"],[0.03720416094329848,0.5875703858794117]]],
			[["NB7NI6",["NI","CR"],[0.006622624979595981,0.036003804898611436]],["NBCR2RT",["NI","CR"],[0.03599382746391491,0.5881183816260929]]],
			[["NB7NI6",["NI","CR"],[0.006394023977517538,0.03606961162179678]],["NBCR2RT",["NI","CR"],[0.0347830180743299,0.5886768090858201]]],
			[["NB7NI6",["NI","CR"],[0.006163585252407455,0.03614349862496413]],["NBCR2RT",["NI","CR"],[0.033571305735626084,0.589255028737591]]],
			[["NB7NI6",["NI","CR"],[0.005932784859915996,0.0362189758425715]],["NBCR2RT",["NI","CR"],[0.032359593396922265,0.5898332483893619]]],
			[["NB7NI6",["NI","CR"],[0.005701197727192631,0.03629871934180673]],["NBCR2RT",["NI","CR"],[0.031147493620095612,0.5904377898754747]]],
			[["NB7NI6",["NI","CR"],[0.005468521694026396,0.03638436765659003]],["NBCR2RT",["NI","CR"],[0.029935361389555964,0.5910445362072353]]],
			[["NB7NI6",["NI","CR"],[0.005235844880676743,0.03647002166964619]],["NBCR2RT",["NI","CR"],[0.02872345131188328,0.5916650499212479]]],
			[["NB7NI6",["NI","CR"],[0.0050017106205061945,0.03656632052429032]],["NBCR2RT",["NI","CR"],[0.02751176308726269,0.5922993124372107]]],
			[["NB7NI6",["NI","CR"],[0.004767576360335701,0.03666261937893456]],["NBCR2RT",["NI","CR"],[0.02630017179712943,0.5929356193251838]]],
			[["NB7NI6",["NI","CR"],[0.004532913148152851,0.036765136660087405]],["NBCR2RT",["NI","CR"],[0.025089748139111384,0.5935965518596079]]],
			[["NB7NI6",["NI","CR"],[0.004297866067894118,0.03687216674271232]],["NBCR2RT",["NI","CR"],[0.02387932448109334,0.594257484394032]]],
			[["NB7NI6",["NI","CR"],[0.004062771202537119,0.03698084163522375]],["NBCR2RT",["NI","CR"],[0.022670216881288036,0.5949350514415493]]],
			[["NB7NI6",["NI","CR"],[0.003827412040077971,0.037098613892863286]],["NBCR2RT",["NI","CR"],[0.021461819369756413,0.5956215937551838]]],
			[["NB7NI6",["NI","CR"],[0.0035920528776188787,0.037216386150502934]],["NBCR2RT",["NI","CR"],[0.020254001968650404,0.5963133723838435]]],
			[["NB7NI6",["NI","CR"],[0.0033569793215783017,0.03734245293090821]],["NBCR2RT",["NI","CR"],[0.019048267981466194,0.5970239567624811]]],
			[["NB7NI6",["NI","CR"],[0.003122018070950583,0.037471781261975035]],["NBCR2RT",["NI","CR"],[0.01784253399428204,0.5977345411411186]]],
			[["NB7NI6",["NI","CR"],[0.0028873610875084776,0.0376040106190072]],["NBCR2RT",["NI","CR"],[0.016639395239286814,0.5984633253132294]]],
			[["NB7NI6",["NI","CR"],[0.002653530262494319,0.0377441169577335]],["NBCR2RT",["NI","CR"],[0.015436984921361252,0.5991972178545573]]],
			[["NB7NI6",["NI","CR"],[0.002419699437480105,0.03788422329645991]],["NBCR2RT",["NI","CR"],[0.01423589533352737,0.599938656345429]]],
			[["NB7NI6",["NI","CR"],[0.0021874903801975543,0.03803318708546577]],["NBCR2RT",["NI","CR"],[0.013037416134354246,0.6006950092092275]]],
			[["NB7NI6",["NI","CR"],[0.001955705150318343,0.03818446565116851]],["NBCR2RT",["NI","CR"],[0.011838936935181121,0.6014513620730261]]],
			[["NB7NI6",["NI","CR"],[0.0017247488412679979,0.0383388036040917]],["NBCR2RT",["NI","CR"],[0.010644219006436306,0.602225868973054]]],
			[["NB7NI6",["NI","CR"],[0.0014957532579657484,0.03850037821833152]],["NBCR2RT",["NI","CR"],[0.00944999664407195,0.6030027677590676]]],
			[["NB7NI6",["NI","CR"],[0.001266757674663499,0.038661952832571345]],["NBCR2RT",["NI","CR"],[0.008257860354714708,0.6037883672364712]]],
			[["NB7NI6",["NI","CR"],[0.0010406738354295508,0.03883139475685993]],["NBCR2RT",["NI","CR"],[0.007068592735035489,0.604585931496259]]],
			[["NB7NI6",["NI","CR"],[0.000815497502537621,0.03900328869396108]],["NBCR2RT",["NI","CR"],[0.005879325115356243,0.6053834957560469]]],
			[["NB7NI6",["NI","CR"],[0.0005911899149547151,0.03917696945487803]],["NBCR2RT",["NI","CR"],[0.004694823995019415,0.6061985555702258]]],
			[["NB7NI6",["NI","CR"],[0.00037074794955538337,0.03935860097617094]],["NBCR2RT",["NI","CR"],[0.00351058570097601,0.6070145800948519]]],
			[["NB7NI6",["NI","CR"],[0.0001503059841561627,0.039540232497463856]],["NBCR2RT",["NI","CR"],[0.002328925847865204,0.6078390623100414]]]],
	"reference": "C-A58757"
}

File: MPDS-datasets/3-ternary/Cr_Nb_Ni_1100/CRNBNI_NBCR2HT_NB7NI6_NBCR2RT_NB7NI6.json
{
    "components": [
        "CR",
        "NB",
        "NI"
    ],
    "phases": [
        "NBCR2HT",
        "NB7NI6",
        "NBCR2RT",
        "NB7NI6"
    ],
    "conditions": {
        "P": [
            101325
        ],
        "T": [
            1373,
            1373,
            1373,
            1373,
            1373,
            1373,
            1373,
            1373,
            1373,
            1373,
            1373,
            1373,
            1373,
            1373,
            1373,
            1373,
            1373,
            1373,
            1373,
            1373,
            1373,
            1373,
            1373,
            1373,
            1373,
            1373,
            1373,
            1373,
            1373,
            1373,
            1373,
            1373,
            1373,
            1373,
            1373,
            1373,
            1373,
            1373,
            1373,
            1373,
            1373,
            1373
        ]
    },
    "broadcast_conditions": false,
    "output": "ZPF",
    "values":
			[[["NBCR2RT",["NI","CR"],[0.049775965250660054,0.5830419652506601]],["NBCR2HT",["NI","CR"],[0.09448977314272469,0.5462297731427247]],["NB7NI6",["NI","CR"],[0.009767431700499318,0.03495343170049936]]],
			[["NBCR2HT",["NI","CR"],[0.09573991561096179,0.544644598537791]],["NB7NI6",["NI","CR"],[0.010425546400749497,0.03461856501157334]]],
			[["NBCR2HT",["NI","CR"],[0.09657840972960655,0.5439017755832651]],["NB7NI6",["NI","CR"],[0.010559963705133735,0.03441847419961319]]],
			[["NBCR2HT",["NI","CR"],[0.09741690384825138,0.5431589526287393]],["NB7NI6",["NI","CR"],[0.010559963705133735,0.03441847419961319]]],
			[["NBCR2HT",["NI","CR"],[0.0982553979668962,0.5424161296742133]],["NB7NI6",["NI","CR"],[0.0106991103464254,0.034219606061055785]]],
			[["NBCR2HT",["NI","CR"],[0.09909389208554098,0.5416733067196874]],["NB7NI6",["NI","CR"],[0.01083867041203479,0.03402088632361833]]],
			[["NBCR2HT",["NI","CR"],[0.09993238620418582,0.5409304837651614]],["NB7NI6",["NI","CR"],[0.010986821689094428,0.03382525045267237]]],
			[["NBCR2HT",["NI","CR"],[0.10077088032283057,0.5401876608106355]],["NB7NI6",["NI","CR"],[0.011134972966154011,0.03362961458172653]]],
			[["NBCR2HT",["NI","CR"],[0.10160937444147541,0.5394448378561096]],["NB7NI6",["NI","CR"],[0.011288349679889509,0.033436452800249095]]],
			[["NBCR2HT",["NI","CR"],[0.10244786856012023,0.5387020149015836]],["NB7NI6",["NI","CR"],[0.011445009012749252,0.03324484524168314]]],
			[["NBCR2HT",["NI","CR"],[0.10328636267876501,0.5379591919470578]],["NB7NI6",["NI","CR"],[0.011603295825188653,0.03305422625990495]]],
			[["NBCR2HT",["NI","CR"],[0.10412485679740982,0.5372163689925318]],["NB7NI6",["NI","CR"],[0.011768002750304152,0.03286750703480945]]],
			[["NBCR2HT",["NI","CR"],[0.10496335091605466,0.5364735460380059]],["NB7NI6",["NI","CR"],[0.01193270967541965,0.03268078780971395]]],
			[["NBCR2HT",["NI","CR"],[0.10580184503469947,0.53573072308348]],["NB7NI6",["NI","CR"],[0.012102995780488679,0.0324983258288688]]],
			[["NBCR2HT",["NI","CR"],[0.10664033915334428,0.534987900128954]],["NB7NI6",["NI","CR"],[0.012274772053931515,0.032317000934619644]]],
			[["NBCR2HT",["NI","CR"],[0.10747883327198907,0.5342450771744282]],["NB7NI6",["NI","CR"],[0.012448823922751928,0.032137816973463296]]],
			[["NBCR2HT",["NI","CR"],[0.10831732739063388,0.5335022542199022]],["NB7NI6",["NI","CR"],[0.012626739887060257,0.03196226844327388]]],
			[["NBCR2HT",["NI","CR"],[0.10915582150927872,0.5327594312653763]],["NB7NI6",["NI","CR"],[0.012804655851368418,0.03178671991308457]]],
			[["NBCR2HT",["NI","CR"],[0.1099943156279235,0.5320166083108504]],["NB7NI6",["NI","CR"],[0.012987632268947669,0.0316169902946708]]],
			[["NBCR2HT",["NI","CR"],[0.11083280974656831,0.5312737853563244]],["NB7NI6",["NI","CR"],[0.013170978373533038,0.03144768577178869]]],
			[["NBCR2HT",["NI","CR"],[0.11167130386521315,0.5305309624017985]],["NB7NI6",["NI","CR"],[0.013356515190330043,0.0312814572643787]]],
			[["NBCR2HT",["NI","CR"],[0.1125097979838579,0.5297881394472725]],["NB7NI6",["NI","CR"],[0.01354457363369116,0.031118769414789416]]],
			[["NBCR2HT",["NI","CR"],[0.11334829210250275,0.5290453164927467]],["NB7NI6",["NI","CR"],[0.01373263207705222,0.030956081565200244]]],
			[["NBCR2HT",["NI","CR"],[0.11418678622114756,0.5283024935382207]],["NB7NI6",["NI","CR"],[0.013924398031265495,0.030799743976791527]]],
			[["NBCR2HT",["NI","CR"],[0.11502528033979234,0.5275596705836948]],["NB7NI6",["NI","CR"],[0.014116311820034366,0.03064365960086901]]],
			[["NBCR2HT",["NI","CR"],[0.11586377445843718,0.5268168476291689]],["NB7NI6",["NI","CR"],[0.014309556074925733,0.030490359523004607]]],
			[["NBCR2HT",["NI","CR"],[0.11670226857708199,0.5260740246746429]],["NB7NI6",["NI","CR"],[0.014504670683190835,0.030340973578073638]]],
			[["NBCR2HT",["NI","CR"],[0.1175407626957268,0.525331201720117]],["NB7NI6",["NI","CR"],[0.014699785291455991,0.03019158763314278]]],
			[["NBCR2HT",["NI","CR"],[0.11837925681437159,0.5245883787655911]],["NB7NI6",["NI","CR"],[0.014897053532594129,0.030047769495463728]]],
			[["NBCR2HT",["NI","CR"],[0.1192177509330164,0.5238455558110653]],["NB7NI6",["NI","CR"],[0.015094811291708476,0.029905216913196586]]],
			[["NBCR2HT",["NI","CR"],[0.12005624505166124,0.5231027328565393]],["NB7NI6",["NI","CR"],[0.015292898068801408,0.02976373295935464]]],
			[["NBCR2HT",["NI","CR"],[0.12089473917030605,0.5223599099020133]],["NB7NI6",["NI","CR"],[0.015492732978503398,0.02962792682350046]]],
			[["NBCR2HT",["NI","CR"],[0.12173323328895083,0.5216170869474874]],["NB7NI6",["NI","CR"],[0.015692567888205333,0.029492120687646173]]],
			[["NBCR2HT",["NI","CR"],[0.12257172740759564,0.5208742639929616]],["NB7NI6",["NI","CR"],[0.015893052856999434,0.029359005578180275]]],
			[["NBCR2HT",["NI","CR"],[0.12341022152624048,0.5201314410384356]],["NB7NI6",["NI","CR"],[0.016094381292150184,0.02922938213624282]]],
			[["NBCR2HT",["NI","CR"],[0.12424871564488524,0.5193886180839097]],["NB7NI6",["NI","CR"],[0.016295709727300933,0.029099758694305367]]],
			[["NBCR2HT",["NI","CR"],[0.12508720976353008,0.5186457951293837]],["NB7NI6",["NI","CR"],[0.01649778753408443,0.0289742040587897]]],
			[["NBCR2HT",["NI","CR"],[0.12592570388217486,0.5179029721748578]],["NB7NI6",["NI","CR"],[0.016700270006415996,0.028850846605164238]]],
			[["NBCR2HT",["NI","CR"],[0.12676419800081967,0.5171601492203319]],["NB7NI6",["NI","CR"],[0.016902752478747507,0.028727489151538554]]],
			[["NBCR2HT",["NI","CR"],[0.1276026921194645,0.5164173262658059]],["NB7NI6",["NI","CR"],[0.017105870569719794,0.02860893994463043]]],
			[["NBCR2HT",["NI","CR"],[0.12844118623810927,0.5156745033112801]],["NB7NI6",["NI","CR"],[0.017309158593627694,0.028491676224690177]]],
			[["NBCR2HT",["NI","CR"],[0.12984503498327327,0.5149090349832732]],["NB7NI6",["NI","CR"],[0.21265250796308838,0.2861705079630883]],["NB7NI6",["NI","CR"],[0.018134035835771112,0.027596035835771082]]]],
	"reference": "C-A58757"
}

File: MPDS-datasets/3-ternary/Cr_Nb_Ni_1100/CRNBNI_NBCR2HT_NBCR2RT_NBNI3_NBCR2RT.json
{
    "components": [
        "CR",
        "NB",
        "NI"
    ],
    "phases": [
        "NBCR2HT",
        "NBCR2RT",
        "NBNI3",
        "NBCR2RT"
    ],
    "conditions": {
        "P": [
            101325
        ],
        "T": [
            1373,
            1373,
            1373,
            1373,
            1373,
            1373,
            1373,
            1373,
            1373,
            1373,
            1373,
            1373,
            1373,
            1373,
            1373,
            1373,
            1373,
            1373,
            1373,
            1373,
            1373,
            1373,
            1373,
            1373,
            1373,
            1373,
            1373,
            1373,
            1373,
            1373,
            1373,
            1373,
            1373,
            1373,
            1373,
            1373,
            1373,
            1373,
            1373,
            1373,
            1373,
            1373
        ]
    },
    "broadcast_conditions": false,
    "output": "ZPF",
    "values":
			[[["NBCR2HT",["NI","CR"],[0.43326593975181926,0.2889939397518193]],["NBNI3",["NI","CR"],[0.7085879854199533,0.0390579854199532]],["NBCR2RT",["NI","CR"],[0.04374258014640015,0.9453293801464001]]],
			[["NBCR2HT",["NI","CR"],[0.4236079449453797,0.2971333052672813]],["NBCR2RT",["NI","CR"],[0.0428614538570922,0.9455768940113845]]],
			[["NBCR2HT",["NI","CR"],[0.4153005740958699,0.3037372947396728]],["NBCR2RT",["NI","CR"],[0.0422940291199425,0.946034709428527]]],
			[["NBCR2HT",["NI","CR"],[0.40701210026203927,0.31037918698029676]],["NBCR2RT",["NI","CR"],[0.0422940291199425,0.946034709428527]]],
			[["NBCR2HT",["NI","CR"],[0.39873052854464425,0.3170349231698282]],["NBCR2RT",["NI","CR"],[0.04172426537401781,0.9464878221556945]]],
			[["NBCR2HT",["NI","CR"],[0.39045655410045754,0.3237053569204552]],["NBCR2RT",["NI","CR"],[0.041153572299894185,0.9469390664236874]]],
			[["NBCR2HT",["NI","CR"],[0.38220143708669674,0.330412271949061]],["NBCR2RT",["NI","CR"],[0.04058228686779151,0.9473890356046588]]],
			[["NBCR2HT",["NI","CR"],[0.37394632007293593,0.33711918697766685]],["NBCR2RT",["NI","CR"],[0.040008502601269966,0.9478336258906889]]],
			[["NBCR2HT",["NI","CR"],[0.36571397673980893,0.34386862480177793]],["NBCR2RT",["NI","CR"],[0.03943471833474842,0.948278216176719]]],
			[["NBCR2HT",["NI","CR"],[0.35748577680160026,0.3506257991326769]],["NBCR2RT",["NI","CR"],[0.038858978564230415,0.9487182929320179]]],
			[["NBCR2HT",["NI","CR"],[0.3492688249845689,0.35740325738367584]],["NBCR2RT",["NI","CR"],[0.038282300073898615,0.9491562030127738]]],
			[["NBCR2HT",["NI","CR"],[0.34106814282466397,0.3642100549723297]],["NBCR2RT",["NI","CR"],[0.037705170970121306,0.9495929962355137]]],
			[["NBCR2HT",["NI","CR"],[0.33286746066475903,0.3710168525609836]],["NBCR2RT",["NI","CR"],[0.03712579188805939,0.950024212824205]]],
			[["NBCR2HT",["NI","CR"],[0.32469376597238975,0.37787068846489547]],["NBCR2RT",["NI","CR"],[0.03654641280599747,0.9504554294128963]]],
			[["NBCR2HT",["NI","CR"],[0.3165207659548985,0.3847257351654805]],["NBCR2RT",["NI","CR"],[0.035965355846588644,0.9508821719761689]]],
			[["NBCR2HT",["NI","CR"],[0.3083633467130418,0.39160704340061026]],["NBCR2RT",["NI","CR"],[0.03538345125875437,0.9513066543556874]]],
			[["NBCR2HT",["NI","CR"],[0.3002189606718864,0.3985103192102999]],["NBCR2RT",["NI","CR"],[0.03480115302667929,0.9517300049183136]]],
			[["NBCR2HT",["NI","CR"],[0.29207794146738775,0.40541908543123006]],["NBCR2RT",["NI","CR"],[0.03421689860621763,0.9521477309935706]]],
			[["NBCR2HT",["NI","CR"],[0.28396229191721334,0.41236922278164423]],["NBCR2RT",["NI","CR"],[0.03363264418575595,0.9525654570688277]]],
			[["NBCR2HT",["NI","CR"],[0.2758466423670388,0.4193193601320584]],["NBCR2RT",["NI","CR"],[0.033046927987712534,0.9529786408371413]]],
			[["NBCR2HT",["NI","CR"],[0.2677511558638894,0.42630133367301615]],["NBCR2RT",["NI","CR"],[0.03246050943167878,0.9533896421081888]]],
			[["NBCR2HT",["NI","CR"],[0.2596646074330301,0.4332974198712607]],["NBCR2RT",["NI","CR"],[0.03187371765920915,0.9537993868837525]]],
			[["NBCR2HT",["NI","CR"],[0.25158611724951985,0.44030583069684703]],["NBCR2RT",["NI","CR"],[0.03128530580474146,0.9542036773826077]]],
			[["NBCR2HT",["NI","CR"],[0.2435292891203332,0.44734737239263855]],["NBCR2RT",["NI","CR"],[0.03069689395027377,0.9546079678814628]]],
			[["NBCR2HT",["NI","CR"],[0.2354724609911465,0.45438891408842996]],["NBCR2RT",["NI","CR"],[0.030107191758863533,0.9550075365145035]]],
			[["NBCR2HT",["NI","CR"],[0.22744139464883537,0.46146863373658575]],["NBCR2RT",["NI","CR"],[0.02951694313341884,0.9554051055239559]]],
			[["NBCR2HT",["NI","CR"],[0.21941480098054628,0.4685549817112853]],["NBCR2RT",["NI","CR"],[0.028926330223394397,0.9558012210342484]]],
			[["NBCR2HT",["NI","CR"],[0.21140128928307286,0.47566012756318865]],["NBCR2RT",["NI","CR"],[0.028334427738725847,0.9561921911286596]]],
			[["NBCR2HT",["NI","CR"],[0.20340475542670122,0.4827896693854481]],["NBCR2RT",["NI","CR"],[0.027742525254057307,0.9565831612230709]]],
			[["NBCR2HT",["NI","CR"],[0.19540885716203327,0.4899200971676606]],["NBCR2RT",["NI","CR"],[0.02714949706884887,0.9569692146372195]]],
			[["NBCR2HT",["NI","CR"],[0.18744323754541248,0.4970927307707611]],["NBCR2RT",["NI","CR"],[0.026556073331342293,0.9573535404123485]]],
			[["NBCR2HT",["NI","CR"],[0.1794776179287917,0.5042653643738616]],["NBCR2RT",["NI","CR"],[0.025962292787107967,0.9577361516261476]]],
			[["NBCR2HT",["NI","CR"],[0.17153089254018986,0.5114635527768577]],["NBCR2RT",["NI","CR"],[0.0253675021024167,0.9581139088177812]]],
			[["NBCR2HT",["NI","CR"],[0.1635963626647171,0.5186782358414687]],["NBCR2RT",["NI","CR"],[0.024772711417725433,0.9584916660094149]]],
			[["NBCR2HT",["NI","CR"],[0.15566799354674057,0.5259010082313658]],["NBCR2RT",["NI","CR"],[0.024176967570532365,0.9588643593230706]]],
			[["NBCR2HT",["NI","CR"],[0.14776477126303925,0.5331567994379427]],["NBCR2RT",["NI","CR"],[0.02358095924081055,0.9592356475171894]]],
			[["NBCR2HT",["NI","CR"],[0.13986154897933797,0.5404125906445197]],["NBCR2RT",["NI","CR"],[0.0229846210012885,0.9596049863571158]]],
			[["NBCR2HT",["NI","CR"],[0.13198325081233261,0.5477001656728744]],["NBCR2RT",["NI","CR"],[0.02238752938212777,0.9599698736658775]]],
			[["NBCR2HT",["NI","CR"],[0.12411168792824914,0.5549963296929522]],["NBCR2RT",["NI","CR"],[0.02179043776296704,0.9603347609746393]]],
			[["NBCR2HT",["NI","CR"],[0.11625225062021402,0.5623075159241137]],["NBCR2RT",["NI","CR"],[0.021192556119926098,0.9606944174522413]]],
			[["NBCR2HT",["NI","CR"],[0.10841267132477467,0.5696433039767246]],["NBCR2RT",["NI","CR"],[0.020594508184823265,0.9610529728926206]]],
			[["NBCR2RT",["NI","CR"],[0.01876635362449186,0.9625719536244919]],["NBCR2RT",["NI","CR"],[0.05654467585834472,0.6142686758583447]],["NBCR2HT",["NI","CR"],[0.10012686175846927,0.5769068617584693]]]],
	"reference": "C-A58757"
}

File: MPDS-datasets/3-ternary/Cr_Nb_Ni_1100/CRNBNI_NBCR2HT_NBNI3_NB7NI6_NBCR2RT.json
{
    "components": [
        "CR",
        "NB",
        "NI"
    ],
    "phases": [
        "NBCR2HT",
        "NBNI3",
        "NB7NI6",
        "NBCR2RT"
    ],
    "conditions": {
        "P": [
            101325
        ],
        "T": [
            1373,
            1373,
            1373,
            1373,
            1373,
            1373,
            1373,
            1373,
            1373,
            1373,
            1373,
            1373,
            1373,
            1373,
            1373,
            1373,
            1373,
            1373,
            1373,
            1373,
            1373,
            1373,
            1373,
            1373,
            1373,
            1373,
            1373,
            1373,
            1373,
            1373,
            1373,
            1373,
            1373,
            1373,
            1373,
            1373,
            1373,
            1373,
            1373,
            1373,
            1373,
            1373
        ]
    },
    "broadcast_conditions": false,
    "output": "ZPF",
    "values":
			[[["NB7NI6",["NI","CR"],[0.4575277457391577,0.058779745739157674]],["NBCR2HT",["NI","CR"],[0.5049464102708099,0.12366841027080988]],["NBNI3",["NI","CR"],[0.7181095036600037,0.008689503660003761]]],
			[["NBCR2HT",["NI","CR"],[0.503194321434154,0.1279580771504787]],["NBNI3",["NI","CR"],[0.7170126702002158,0.010288060986202496]]],
			[["NBCR2HT",["NI","CR"],[0.50114786686398,0.13196937829662936]],["NBNI3",["NI","CR"],[0.7167171416754474,0.011019747234236044]]],
			[["NBCR2HT",["NI","CR"],[0.4991248797326632,0.13598086513694974]],["NBNI3",["NI","CR"],[0.7167171416754474,0.011019747234236044]]],
			[["NBCR2HT",["NI","CR"],[0.4971124732860732,0.13999243570057174]],["NBNI3",["NI","CR"],[0.7164242114748539,0.011751126427381409]]],
			[["NBCR2HT",["NI","CR"],[0.49511085776939856,0.14400396697860907]],["NBNI3",["NI","CR"],[0.7161332764189976,0.012482244940951293]]],
			[["NBCR2HT",["NI","CR"],[0.49313370427789927,0.1480154091999133]],["NBNI3",["NI","CR"],[0.7158486125786026,0.013212544076481869]]],
			[["NBCR2HT",["NI","CR"],[0.49115655078639986,0.15202685142121797]],["NBNI3",["NI","CR"],[0.7155639487382077,0.013942843212012224]]],
			[["NBCR2HT",["NI","CR"],[0.4892129747172984,0.15603777616173242]],["NBNI3",["NI","CR"],[0.7152861026022683,0.014672165627357847]]],
			[["NBCR2HT",["NI","CR"],[0.4872724154752804,0.16004865440820581]],["NBNI3",["NI","CR"],[0.7150099831268175,0.01540124067730908]]],
			[["NBCR2HT",["NI","CR"],[0.4853515099012815,0.16405899510937894]],["NBNI3",["NI","CR"],[0.7147368887706005,0.016129843984312275]]],
			[["NBCR2HT",["NI","CR"],[0.4834485164049624,0.1680688458992965]],["NBNI3",["NI","CR"],[0.7144693969455463,0.016857573621763322]]],
			[["NBCR2HT",["NI","CR"],[0.4815501764094319,0.1720785138158465]],["NBNI3",["NI","CR"],[0.7142019051204921,0.01758530325921459]]],
			[["NBCR2HT",["NI","CR"],[0.4796851261293276,0.1760868735124903]],["NBNI3",["NI","CR"],[0.713942702343089,0.018311632579319448]]],
			[["NBCR2HT",["NI","CR"],[0.47782007584922337,0.18009523320913423]],["NBNI3",["NI","CR"],[0.7136844523474934,0.01903780094041585]]],
			[["NBCR2HT",["NI","CR"],[0.47598276259073646,0.18410217198493006]],["NBNI3",["NI","CR"],[0.7134302349043693,0.01976323468353669]]],
			[["NBCR2HT",["NI","CR"],[0.47415647692436536,0.1881085458357763]],["NBNI3",["NI","CR"],[0.713181221818873,0.020487720338643323]]],
			[["NBCR2HT",["NI","CR"],[0.47234243071913384,0.1921141442591765]],["NBNI3",["NI","CR"],[0.7129322087333767,0.021212205993749844]]],
			[["NBCR2HT",["NI","CR"],[0.47055668998197525,0.19611794939800586]],["NBNI3",["NI","CR"],[0.7126930637385585,0.021934758770719154]]],
			[["NBCR2HT",["NI","CR"],[0.46877094924481677,0.20012175453683523]],["NBNI3",["NI","CR"],[0.7124542325444929,0.022657250083051084]]],
			[["NBCR2HT",["NI","CR"],[0.46702099638110794,0.20412285554277732]],["NBNI3",["NI","CR"],[0.7122202699992689,0.023378719914233237]]],
			[["NBCR2HT",["NI","CR"],[0.46527589535830294,0.20812358994346214]],["NBNI3",["NI","CR"],[0.7119913058652523,0.0240991410390915]]],
			[["NBCR2HT",["NI","CR"],[0.46354963121843185,0.21212267180151345]],["NBNI3",["NI","CR"],[0.7117624164977707,0.02481954546820153]]],
			[["NBCR2HT",["NI","CR"],[0.461846198098931,0.2161197507148811]],["NBNI3",["NI","CR"],[0.7115432831106221,0.02553777133718138]]],
			[["NBCR2HT",["NI","CR"],[0.4601434278664512,0.22011676331987529]],["NBNI3",["NI","CR"],[0.7113241497234734,0.02625599720616134]]],
			[["NBCR2HT",["NI","CR"],[0.4584829040810585,0.22410955002648558]],["NBNI3",["NI","CR"],[0.7111106589318226,0.026972883491619526]]],
			[["NBCR2HT",["NI","CR"],[0.4568223802956658,0.22810233673309577]],["NBNI3",["NI","CR"],[0.7109025628250163,0.02768848904892307]]],
			[["NBCR2HT",["NI","CR"],[0.4551864203709951,0.23209236405306943]],["NBNI3",["NI","CR"],[0.7106945074509226,0.028404084354699544]]],
			[["NBCR2HT",["NI","CR"],[0.45356897931333917,0.23608031105208915]],["NBNI3",["NI","CR"],[0.710496782357237,0.029117079756324604]]],
			[["NBCR2HT",["NI","CR"],[0.4519566491286274,0.2400676212161137]],["NBNI3",["NI","CR"],[0.7102990572635516,0.029830075157949554]]],
			[["NBCR2HT",["NI","CR"],[0.4503832338196298,0.24405008243261817]],["NBNI3",["NI","CR"],[0.7101066068167485,0.030541669138270278]]],
			[["NBCR2HT",["NI","CR"],[0.4488098185106322,0.24803254364912242]],["NBNI3",["NI","CR"],[0.709919805784127,0.031251762125336424]]],
			[["NBCR2HT",["NI","CR"],[0.4472662272499641,0.2520109175588421]],["NBNI3",["NI","CR"],[0.7097330047515054,0.03196185511240257]]],
			[["NBCR2HT",["NI","CR"],[0.4457385269588827,0.25598711365329363]],["NBNI3",["NI","CR"],[0.7095570842968993,0.03266889898376968]]],
			[["NBCR2HT",["NI","CR"],[0.4442189311208542,0.2599620983175932]],["NBNI3",["NI","CR"],[0.7093817406047374,0.0333757812262766]]],
			[["NBCR2HT",["NI","CR"],[0.44273653995775314,0.2639315217349203]],["NBNI3",["NI","CR"],[0.7092108170449616,0.03408136085132274]]],
			[["NBCR2HT",["NI","CR"],[0.4412541487946522,0.26790094515224716]],["NBNI3",["NI","CR"],[0.709046543252445,0.03478498078326819]]],
			[["NBCR2HT",["NI","CR"],[0.4398042055530109,0.27186511676213043]],["NBNI3",["NI","CR"],[0.7088822694599285,0.035488600715213536]]],
			[["NBCR2HT",["NI","CR"],[0.438368506978358,0.2758269828237765]],["NBNI3",["NI","CR"],[0.7087273768935429,0.03618932306950606]]],
			[["NBCR2HT",["NI","CR"],[0.4369421932941837,0.2797872134500843]],["NBNI3",["NI","CR"],[0.7085743453358493,0.03688947061437364]]],
			[["NBCR2HT",["NI","CR"],[0.4355533962512971,0.2837409063292474]],["NBNI3",["NI","CR"],[0.7084242365828016,0.03758867336937177]]],
			[["NBCR2HT",["NI","CR"],[0.43326593975181926,0.2889939397518193]],["NBNI3",["NI","CR"],[0.7085879854199533,0.0390579854199532]],["NBCR2RT",["NI","CR"],[0.04374258014640015,0.9453293801464001]]]],
	"reference": "C-A58757"
}
